Repository: kevin-ymx/LBPP

# Lewis Base Molecular Representation Learning and Binding Energy Prediction

A deep learning framework for learning molecular representations of Lewis base molecules using contrastive self-supervised learning (SSL) and predicting their binding energies on perovskite surfaces.

## Overview

This project consists of two main components:

1. **Contrastive Self-Supervised Learning (SSL)**: Pre-trains a GIN-E (Graph Isomorphism Network with Edge features) encoder to learn general molecular representations from large-scale unlabeled molecular data using contrastive learning with subgraph augmentation.

2. **Downstream Prediction Pipeline**: Fine-tunes the pretrained encoder for binding energy prediction of Lewis base molecules on perovskite surfaces, incorporating binding site information through functional group recognition.

## Features

- **Graph Neural Network Architecture**: GIN-E encoder with edge features for molecular graph representation
- **Contrastive SSL**: NT-Xent loss with subgraph removal augmentation for robust molecular embeddings
- **Binding Site Awareness**: Functional group recognition and binding atom tagging for Lewis base molecules
- **Charge-Aware Features**: Incorporates partial charges, electronegativity, and coulombic interactions
- **Flexible Inference**: Scripts for binding energy prediction

## Usage

Predict binding energy for a molecule given SMILES and donor type:

```bash
python inference.py --smiles "CCO" --donor_type "hydroxyl"
```

**Batch prediction from CSV**:
```bash
python inference.py --csv input.csv --output predictions.csv
```

## Model Architecture

### GIN-E Encoder

The GIN-E encoder processes molecular graphs with the following features:

**Node Features** (8 dimensions):
- Atomic number
- Chirality
- Partial charge (Gasteiger)
- Hybridization
- Coordination number
- Valence electrons
- Electronegativity
- Binding tag (1 for binding atoms, 0 otherwise)

**Edge Features** (3 dimensions):
- Bond type
- Bond direction
- Coulombic term (charge interaction)

**Architecture**:
- Node/Edge feature encoders (Linear + ReLU + LayerNorm)
- 5-layer GIN-E with batch normalization
- Graph-level mean pooling
- Final projection layer
- Output: 256-dimensional molecular embedding

### Downstream Model

The downstream model consists of:
1. **Pretrained GIN-E Encoder**: Frozen or fine-tuned
2. **Combining MLP**: 2-layer MLP (512 hidden dim) to refine embeddings
3. **Prediction Head**: 2-layer MLP (256 hidden dim) for binding energy regression

## Data Format

### SSL Training Data
- **Format**: SDF file (`.sdf` or `.sdf.gz`)
- **Content**: 3D molecular structures with atomic coordinates
- **Source**: Large-scale molecular databases (e.g., PubChem, ZINC)

### Downstream Training Data
- **Format**: CSV file
- **Required columns**:
  - `CID`: PubChem compound ID (integer)
  - `SMILES`: SMILES string
  - `DonorType`: Functional group type (string)
  - `mlp_adsorption_energy`: Binding energy in eV (float)

**Example**:
```csv
CID,SMILES,DonorType,mlp_adsorption_energy
702,CC(=O)O,carbonyl_O,-0.45
280,CCN,amine_primary,-0.38
```

File: dataset/literature/abstract.txt (part 1 of 5)
FN Clarivate Analytics Web of Science
VR 1.0
PT J
TI Perovskite-polymer composite cross-linker approach for highly-stable and
   efficient perovskite solar cells
SO NATURE COMMUNICATIONS
AB Manipulation of grain boundaries in polycrystalline perovskite is an essential consideration for both the optoelectronic properties and environmental stability of solar cells as the solution-processing of perovskite films inevitably introduces many defects at grain boundaries. Though small molecule-based additives have proven to be effective defect passivating agents, their high volatility and diffusivity cannot render perovskite films robust enough against harsh environments. Here we suggest design rules for effective molecules by considering their molecular structure. From these, we introduce a strategy to form macromolecular intermediate phases using long chain polymers, which leads to the formation of a polymer-perovskite composite cross-linker. The cross-linker functions to bridge the perovskite grains, minimizing grain-to-grain electrical decoupling and yielding excellent environmental stability against moisture, light, and heat, which has not been attainable with small molecule defect passivating agents. Consequently, all photovoltaic parameters are significantly enhanced in the solar cells and the devices also show excellent stability.
PD JAN 31
PY 2019
VL 10
AR 520
DI 10.1038/s41467-019-08455-z
UT WOS:000457291300008
ER

PT J
TI Diffusion engineering of ions and charge carriers for stable efficient
   perovskite solar cells
SO NATURE COMMUNICATIONS
AB Long-term stability is crucial for the future application of perovskite solar cells, a promising low-cost photovoltaic technology that has rapidly advanced in the recent years. Here, we designed a nanostructured carbon layer to suppress the diffusion of ions/molecules within perovskite solar cells, an important degradation process in the device. Furthermore, this nanocarbon layer benefited the diffusion of electron charge carriers to enable a high-energy conversion efficiency. Finally, the efficiency on a perovskite solar cell with an aperture area of 1.02 cm(2), after a thermal aging test at 85 degrees C for over 500 h, or light soaking for 1,000 h, was stable of over 15% during the entire test. The present diffusion engineering of ions/molecules and photo generated charges paves a way to realizing long-term stable and highly efficient perovskite solar cells.
PD JUN 12
PY 2017
VL 8
AR 15330
DI 10.1038/ncomms15330
UT WOS:000403063500001
ER

PT J
TI Multifunctional sulfonium-based treatment for perovskite solar cells
   with less than 1% efficiency loss over 4,500-h operational stability
   tests
SO NATURE ENERGY
AB The stabilization of grain boundaries and surfaces of the perovskite layer is critical to extend the durability of perovskite solar cells. Here we introduced a sulfonium-based molecule, dimethylphenethylsulfonium iodide (DMPESI), for the post-deposition treatment of formamidinium lead iodide perovskite films. The treated films show improved stability upon light soaking and remains in the black alpha phase after two years ageing under ambient condition without encapsulation. The DMPESI-treated perovskite solar cells show less than 1% performance loss after more than 4,500 h at maximum power point tracking, yielding a theoretical T80 of over nine years under continuous 1-sun illumination. The solar cells also display less than 5% power conversion efficiency drops under various ageing conditions, including 100 thermal cycles between 25 degrees C and 85 degrees C and an 1,050-h damp heat test.
   Suo et al. show that sulfonium-based molecules afford formamidinium lead iodide perovskites protection against environmental stress factors, improved phase stability and solar cells retaining efficiency over 4,500-h operational stability tests.
PD FEB
PY 2024
VL 9
IS 2
BP 143
EP 153
DI 10.1038/s41560-023-01421-6
EA JAN 2024
UT WOS:001136714500001
ER

PT J
TI Constructing Stable Perovskite with Small Molecule Bridge Interface
   Passivation
SO ADVANCED ENERGY MATERIALS
AB The interfaces of each layer in perovskite solar cells (PSCs) have a significant impact on the charge transfer and recombination. Especially, the interface between perovskite and the hole transport layer (HTL) in p-i-n type PSCs significantly affects the contact characteristics between the HTL and perovskite, hindering further improvements in performance and stability. Herein, a small molecule 9-Fluorenylmethoxycarbonyl chloride (9-YT) is introduced as a molecule bridge for p-i-n PSCs, which enhances the interaction between self-assembly molecules (SAMs) and perovskite. The conjugated backbone of 9-YT can interact with the SAM molecule (MeO-2PACz) by pi-pi stacking reaction. Moreover, 9-YT also improves the interfacial contact through strong interactions with the perovskite, where the carbonyl groups and Cl atoms in 9-YT interact with uncoordinated Pb2+ in perovskite layer. The incorporation of a molecule bridge is demonstrated to markedly enhance hole extraction at the perovskite/hole transport layer interface, optimize energy level alignment, mitigate interface charge recombination, and passivate the uncoordinated Pb2+ and defects in the perovskite. Finally, the device treated with 9-YT achieves a power conversion efficiency (PCE) of 24.82%. At the same time, PSCs can still maintain 92.6% of the original PCE after a long-term stability test of 1200 h.
PD MAY
PY 2025
VL 15
IS 19
DI 10.1002/aenm.202405571
EA JAN 2025
UT WOS:001389845500001
ER

PT J
TI Harmonizing the bilateral bond strength of the interfacial molecule in
   perovskite solar cells
SO NATURE ENERGY
AB Interfacial molecules have been demonstrated to improve the photovoltaic performance of perovskite solar cells (PSCs). However, the effect is influenced by the targeted substrate and, in particular, by its bond with the interfacial molecule. A weaker bonding of the interfacial molecule with the substrate usually implies a stronger bonding with the perovskite that could lead to uncontrollable insertion of the interfacial molecule into the perovskite bulk, resulting in device degradation. Here we select bis(2-aminoethyl) ether (BAE) as the interfacial molecule between the perovskite and the electron transport layer (ETL) in n-i-p PSCs and develop a strategy to harmonize the strength of the bilateral bonds of BAE. In particular, we manipulate the electronic structure of the ETL with doping to increase the strength of the BAE-ETL bond. This thereby results in a weakening of the BAE-perovskite bond. The harmonization in bilateral bonds of the interfacial molecule leads to PSCs with an efficiency surpassing 26.5% (certified as 26.31%) and improved stability.
   The interfaces in perovskite solar cells are critical to the device performance. Li et al. tune the bond strength of the interfacial molecule with the perovskite and the electron transport layer, increasing the power conversion efficiency of the cells.
PD DEC
PY 2024
VL 9
IS 12
DI 10.1038/s41560-024-01642-3
EA SEP 2024
UT WOS:001313535300003
ER

PT J
TI Eutectic molecule ligand stabilizes photoactive black phase perovskite
SO NATURE PHOTONICS
AB Formamidinium-rich triiodide perovskites show great promise as light-absorption layers for next photovoltaic technology. However, the intricate process of phase transformation during the crystallization of this perovskite typically results in the presence of undesired hexagonal phases, leading to a degradation in solar cell efficiency and stability. Here we report the use of a hydrogen-bonded eutectic molecule (EM) as a [PbI6](4-) octahedra ligand to promote the dominant formation of corner-sharing octahedra. Our results demonstrate that the increased ratio of corner-sharing octahedra to face-sharing octahedra can prompt a complete phase transformation and facilitate the formation of pure cubic structure perovskite. Perovskite solar cells based on EM-fabricated films provide a power conversion efficiency of 25.8% (certified 25.7%) and excellent stability with a T-95 lifetime of similar to 2,000 h.
PD MAR
PY 2025
VL 19
IS 3
BP 258
EP 263
DI 10.1038/s41566-024-01596-8
EA JAN 2025
UT WOS:001393075100001
ER

PT J
TI Interface Dipole Management of D-A-Type Molecules for Efficient
   Perovskite Solar Cells
SO ANGEWANDTE CHEMIE-INTERNATIONAL EDITION
AB Interfacial engineering of perovskite films has been the main strategies in improving the efficiency and stability of perovskite solar cells (PSCs). In this study, three new donor-acceptor (D-A)-type interfacial dipole (DAID) molecules with hole-transporting and different anchoring units are designed and employed in PSCs. The formation of interface dipoles by the DAID molecules on the perovskite film can efficiently modulate the energy level alignment, improve charge extraction, and reduce non-radiative recombination. Among the three DAID molecules, TPA-BAM with amide group exhibits the best chemical and optoelectrical properties, achieving a champion PCE of 25.29 % with the enhanced open-circuit voltage of 1.174 V and fill factor of 84.34 %, due to the reduced defect density and improved interfacial hole extraction. Meanwhile, the operational stability of the unencapsulated device has been significantly improved. Our study provides a prospect for rationalized screening of interfacial dipole materials for efficient and stable PSCs.
   Three new donor-acceptor-type interfacial dipole molecules are designed by incorporating hole transporting and different anchoring groups, which contributing to energy-level alignment, improved charge extraction and suppressed non-radiative recombination at the perovskite interface. TPA-BAM-treated PSCs achieve a champion efficiency of 25.29 % with the enhanced voltage of 1.174 V and fill factor of 84.34 %, while also demonstrating improved stability. image
PD JUL 22
PY 2024
VL 63
IS 30
DI 10.1002/anie.202404289
EA JUN 2024
UT WOS:001248081200001
ER

PT J
TI Inorganic wide-bandgap perovskite subcells with dipole bridge for
   all-perovskite tandems
SO NATURE ENERGY
AB Operating stability has become a priority issue for all-perovskite tandem solar cells. Inorganic CsPbI3-xBrx perovskites, which have good photostability against halide segregation, are promising alternatives for all-perovskite tandem solar cells. However, the interface between organic transport layers and inorganic perovskite suffers from a large energetic mismatch and inhibits charge extraction compared with hybrid analogues, resulting in low open-circuit voltages and fill factors. Here we show that inserting at this interface a passivating dipole layer having high molecular polarity-a molecule that interacts strongly with both inorganic perovskite and C-60-reduces the energetic mismatch and accelerates the charge extraction. This strategy resulted in a power conversion efficiency (PCE) of 18.5% in wide-bandgap (WBG) devices. We report all-perovskite tandems using an inorganic WBG subcell, achieving a PCE of 25.6% (steady state 25.2%). Encapsulated tandems retain 96% of their initial performance after 1,000 h of simulated 1-sun operation at the maximum power point.
   Energy-level mismatches and defects at the inorganic perovskite/fullerene interface limit the performance of solar cells. Now Li et al. address these issues with a dipolar molecule, enabling the use of wide-bandgap inorganic perovskites in all-perovskite tandem cells.
PD JUN
PY 2023
VL 8
IS 6
BP 610
EP 620
DI 10.1038/s41560-023-01250-7
EA APR 2023
UT WOS:000968306600001
ER

PT J
TI All-perovskite tandem solar cells with 24.2% certified efficiency and
   area over 1 cm2using surface-anchoring zwitterionic
   antioxidant
SO NATURE ENERGY
AB Monolithic all-perovskite tandem solar cells offer an avenue to increase power conversion efficiency beyond the limits of single-junction cells. It is an important priority to unite efficiency, uniformity and stability, yet this has proven challenging because of high trap density and ready oxidation in narrow-bandgap mixed lead-tin perovskite subcells. Here we report simultaneous enhancements in the efficiency, uniformity and stability of narrow-bandgap subcells using strongly reductive surface-anchoring zwitterionic molecules. The zwitterionic antioxidant inhibits Sn(2+)oxidation and passivates defects at the grain surfaces in mixed lead-tin perovskite films, enabling an efficiency of 21.7% (certified 20.7%) for single-junction solar cells. We further obtain a certified efficiency of 24.2% in 1-cm(2)-area all-perovskite tandem cells and in-lab power conversion efficiencies of 25.6% and 21.4% for 0.049 cm(2)and 12 cm(2)devices, respectively. The encapsulated tandem devices retain 88% of their initial performance following 500 hours of operation at a device temperature of 54-60 degrees C under one-sun illumination in ambient conditions.
   Ensuring both stability and efficiency in mixed lead-tin perovskite solar cells is crucial to the development of all-perovskite tandems. Xiao et al. use an antioxidant zwitterionic molecule to suppress tin oxidation thus enabling large-area tandem cells with 24.2% efficiency and operational stability over 500 hours.
PD NOV
PY 2020
VL 5
IS 11
BP 870
EP 880
DI 10.1038/s41560-020-00705-5
EA OCT 2020
UT WOS:000575346600001
ER

PT J
TI Electron-withdrawing organic ligand for high-efficiency all-perovskite
   tandem solar cells
SO NATURE ENERGY
AB Tin-lead mixed perovskite-based tandem solar cells show promise. However, the inherent oxidation of tin remains a challenge for achieving high power conversion efficiency and device stability. In this study, we present an approach to address this challenge by developing an electron-withdrawing chloromethyl phosphonic acid ligand based on the substituent effect, designed to mitigate tin oxidation in tin-lead mixed perovskite materials. The introduction of this electron-withdrawing ligand improves the redox potential of the tin adduct. Furthermore, it leads to a substantial increase in the ionization potential of the perovskite structure. Through comparative analysis with conventional coordinating molecules, we reveal that the electron-withdrawing ligand is more effective in suppressing tin oxidation and reducing the defect density within the tin-based perovskite film. Using our approach, we demonstrate certified efficiency of 26.96% for all-perovskite tandem solar cells.
   Tin oxidation limits the efficiency of low bandgap perovskite solar cells. Yu et al. synthesize electron-withdrawing chloromethyl phosphonic acid ligand that suppresses tin oxidation, enabling 27%-efficiency perovskite tandem solar cells.
PD MAR
PY 2024
VL 9
IS 3
DI 10.1038/s41560-023-01441-2
EA JAN 2024
UT WOS:001141996400001
ER

PT J
TI Inhibiting perovskite decomposition by a creeper-inspired strategy
   enables efficient and stable perovskite solar cells
SO NATURE COMMUNICATIONS
AB The commercialization of perovskite solar cells is badly limited by stability, an issue determined mainly by perovskite. Herein, inspired by a natural creeper that can cover the walls through suckers, we adopt poly-hexamethyleneguanidine hydrochloride as a molecular creeper on perovskite to inhibit its decomposition starting from the annealing process. The molecule possesses a long-line molecular structure where the guanidinium groups can serve as suckers that strongly anchor cations through multiple hydrogen bonds. These features make the molecular creeper can cover perovskite grains and inhibit perovskite decomposition by suppressing cations' escape. The resulting planar perovskite solar cells achieve an efficiency of 25.42% (certificated 25.36%). Moreover, the perovskite film and device exhibit enhanced stability even under harsh damp-heat conditions. The devices can maintain >96% of their initial efficiency after 1300 hours of operation under 1-sun illumination and 1000 hours of storage under 85% RH, respectively.
PD JUN 18
PY 2024
VL 15
IS 1
AR 5223
DI 10.1038/s41467-024-49617-y
UT WOS:001250811400038
ER

PT J
TI Trap State Passivation by Rational Ligand Molecule Engineering toward
   Efficient and Stable Perovskite Solar Cells Exceeding 23% Efficiency
SO ADVANCED ENERGY MATERIALS
AB The nonradiative recombination losses resulting from the trap states at the surface and grain boundaries directly hinder the further enhancement of power conversion efficiency (PCE) and stability of perovskite solar cells. Consequently, it is highly desirable to suppress nonradiative recombination through modulating perovskite crystallization and passivating the defects of perovskite films. Here, a simple and effective multifunctional additive engineering strategy is reported where 11 Maleimidoundecanoic acid (11MA) units with carbonyls (carboxyl and amide) and long hydrophobic alkyl chain are incorporated into a perovskite precursor solution. It is revealed that improved crystallinity, reduced trap state density, and inhibited ion migration are achieved, which is ascribed to the strong coordination interaction between the carbonyl groups at both sides of 11MA molecules and Pb2+. As a result, improved efficiency and stability are achieved simultaneously after introducing 11MA additive. The device with 11MA additive delivers a champion PCE of 23.34% with negligible hysteresis, which is significantly higher than the 18.24% of the control device. The modified device maintains around 91% of its initial PCE after aging under ambient conditions for 3000 h. This work provides a guide for developing multifunctional additive molecules for the purpose of simultaneous improvement of efficiency and stability.
PD MAY
PY 2021
VL 11
IS 20
AR 2100529
DI 10.1002/aenm.202100529
EA APR 2021
UT WOS:000640236100001
ER

PT J
TI Interfacial defect passivation and stress release by multifunctional
   KPF6 modification for planar perovskite solar cells with enhanced
   efficiency and stability
SO CHEMICAL ENGINEERING JOURNAL
AB Interfacial defect and residual stress hinder the further enhancement of power conversion efficiency (PCE) and stability of perovskite solar cells (PSCs). Here, we report a multifunctional interface modification strategy where KPF6 molecule is employed to modify SnO2/perovskite interface. It is revealed that PF6? is still located at interface whereas most of K+ ions diffuse into perovskite layer. PF6? can chemically link SnO2 layer and perovskite layer via the hydrogen bond with perovskites and coordination bond with SnO2, resulting in improved interfacial contact. KPF6 interface modification leads to improved perovskite film quality, interfacial defect passivation, and interfacial stress release. As a result, the KPF6-modified device achieves an efficiency enhancement from 19.66% to 21.39% as compared to the control device. Meanwhile, moisture, thermal and light stability are ameliorated after interface modification. The unencapsulated KPF6-modified device maintains 80.1% of its initial PCE after aging for 960 h at 60 ?C and 57.2% after aging for 960 h under one sun illumination, respectively. This work provides an idea for developing multifunctional interface molecules toward simultaneously enhancing efficiency and stability of PSCs.
PD AUG 15
PY 2021
VL 418
AR 129375
DI 10.1016/j.cej.2021.129375
EA MAR 2021
UT WOS:000661317400006
ER

PT J
TI Buried interface molecular hybrid for inverted perovskite solar cells
SO NATURE
AB Perovskite solar cells with an inverted architecture provide a key pathway for commercializing this emerging photovoltaic technology because of the better power conversion efficiency and operational stability compared with the normal device structure. Specifically, power conversion efficiencies of the inverted perovskite solar cells have exceeded 25% owing to the development of improved self-assembled molecules(1-5) and passivation strategies(6-8). However, poor wettability and agglomeration of self-assembled molecules(9-12) cause interfacial losses, impeding further improvement in the power conversion efficiency and stability. Here we report a molecular hybrid at the buried interface in inverted perovskite solar cells that co-assembled the popular self-assembled molecule [4-(3,6-dimethyl-9H-carbazol-9-yl)butyl]phosphonic acid (Me-4PACz) with the multiple aromatic carboxylic acid 4,4,4 ''-nitrilotribenzoic acid (NA) to improve the heterojunction interface. The molecular hybrid of Me-4PACz with NA could substantially improve the interfacial characteristics. The resulting inverted perovskite solar cells demonstrated a record certified steady-state efficiency of 26.54%. Crucially, this strategy aligns seamlessly with large-scale manufacturing, achieving one of the highest certified power conversion efficiencies for inverted mini-modules at 22.74% (aperture area 11.1cm(2)). Our device also maintained 96.1% of its initial power conversion efficiency after more than 2,400h of 1-sun operation in ambient air.
PD AUG 15
PY 2024
VL 632
IS 8025
BP 536
EP +
DI 10.1038/s41586-024-07723-3
EA JUN 2024
UT WOS:001281521800001
ER

PT J
TI Double-side 2D/3D heterojunctions for inverted perovskite solar cells
SO NATURE
AB Defects at the top and bottom interfaces of three-dimensional (3D) perovskite photoabsorbers diminish the performance and operational stability of perovskite solar cells owing to charge recombination, ion migration and electric-field inhomogeneities1-5. Here we demonstrate that long alkyl amine ligands can generate near-phase-pure 2D perovskites at the top and bottom 3D perovskite interfaces and effectively resolve these issues. At the rear-contact side, we find that the alkyl amine ligand strengthens the interactions with the substrate through acid-base reactions with the phosphonic acid group from the organic hole-transporting self-assembled monolayer molecule, thus regulating the 2D perovskite formation. With this, inverted perovskite solar cells with double-side 2D/3D heterojunctions achieved a power conversion efficiency of 25.6% (certified 25.0%), retaining 95% of their initial power conversion efficiency after 1,000 h of 1-sun illumination at 85 degrees C in air.
   A study presents a technique to sandwich 3D perovskite with 2D perovskites at the top and bottom, improving the performance and stability of perovskite solar cells.
PD APR 4
PY 2024
VL 628
IS 8006
DI 10.1038/s41586-024-07189-3
EA FEB 2024
UT WOS:001194911500001
ER

PT J
TI Multifunctional Enhancement for Highly Stable and Efficient Perovskite
   Solar Cells
SO ADVANCED FUNCTIONAL MATERIALS
AB With a certified efficiency as high as 25.2%, perovskite has taken the crown as the highest efficiency thin film solar cell material. Unfortunately, serious instability issues must be resolved before perovskite solar cells (PSCs) are commercialized. Aided by theoretical calculation, an appropriate multifunctional molecule, 2,2-difluoropropanediamide (DFPDA), is selected to ameliorate all the instability issues. Specifically, the carbonyl groups in DFPDA form chemical bonds with Pb2+ and passivate under-coordinated Pb2+ defects. Consequently, the perovskite crystallization rate is reduced and high-quality films are produced with fewer defects. The amino groups not only bind with iodide to suppress ion migration but also increase the electron density on the carbonyl groups to further enhance their passivation effect. Furthermore, the fluorine groups in DFPDA form both an effective barrier on the perovskite to improve its moisture stability and a bridge between the perovskite and HTL for effective charge transport. In addition, they show an effective doping effect in the HTL to improve its carrier mobility. With the help of the combined effects of these groups in DFPDA, the PSCs with DFPDA additive achieve a champion efficiency of 22.21% and a substantially improved stability against moisture, heat, and light.
PD FEB
PY 2021
VL 31
IS 7
AR 2005776
DI 10.1002/adfm.202005776
EA NOV 2020
UT WOS:000585965700001
ER

PT J
TI Enhancing the efficiency and longevity of inverted perovskite solar
   cells with antimony-doped tin oxides
SO NATURE ENERGY
AB Inverted perovskite solar cells possess great potential for single or multi-junction photovoltaics. However, energy and charge losses at the interfaces limit their performance. Here we introduce p-type antimony-doped tin oxides (ATOx) combined with a self-assembled monolayer molecule as an interlayer between the perovskite and hole-transporting layers (HTL) in inverted solar cells. ATOx increases the chemical stability of the interface; we show that the redox reaction that commonly took place at the NiOx/perovskite interface is negligible at the ATOx/perovskite interface. We demonstrate that ATOx suppresses non-radiative recombination in the perovskite layer and enhances the depletion at the perovskite/HTL interface for efficient charge extraction. Owing to these combined improvements, we achieve inverted perovskite solar cells with a maximum efficiency of 25.7% (certified steady-state efficiency of 24.8%) for an area of 0.05 cm2, retained under maximum power point tracking over 500 h and 24.6% (certified steady-state efficiency of 24.0%) for an area of 1 cm2.
   Chemical reactions at the interface between the perovskite and hole transport layer limit the performance of inverted solar cells. Li et al. insert a p-type antimony-doped tin oxide layer that suppresses the reactions, enabling 24.8% efficiency and 500-h operational stability.
PD MAR
PY 2024
VL 9
IS 3
DI 10.1038/s41560-023-01442-1
EA JAN 2024
UT WOS:001141996400003
ER

PT J
TI Regulating phase homogeneity by self-assembled molecules for enhanced
   efficiency and stability of inverted perovskite solar cells
SO NATURE PHOTONICS
AB Heterogeneity in transporting interfaces and perovskites poses a substantial challenge in improving the efficiency of perovskite solar cells from small to large scales, a key barrier to their commercial use. Here we find that the amorphous phases of self-assembling molecules (SAMs) can realize a more homogeneous perovskite growth. Hyperspectral analysis confirms a narrower and blueshifted photoluminescence peak distribution in perovskite/amorphous SAMs. Additionally, fluence-dependent time-resolved photoluminescence reveals a reduced trap-assisted recombination rate of 0.5 x 10(6) s(-1) in amorphous-SAM-based perovskite films. This improvement translates to p-i-n structured perovskite solar cells achieving an efficiency of 25.20% (certified at 24.35%) over a one-square-centimetre area. These cells maintain nearly 100% efficiency after 600 h of 1-sun maximum power point tracking under the ISOS-L-1 protocol, and retain 90% of their initial efficiency after 1,000 h, as evaluated by the ISOS-T-2 protocol.
PD DEC
PY 2024
VL 18
IS 12
DI 10.1038/s41566-024-01531-x
EA SEP 2024
UT WOS:001315657000001
ER

PT J
TI Enhancing Photovoltaically Preferred Orientation in Wide-Bandgap
   Perovskite for Efficient All-Perovskite Tandem Solar Cells
SO ADVANCED MATERIALS
AB Wide-bandgap perovskite solar cells (WBG PSCs) have promising applications in tandem devices yet suffer from low open-circuit voltages (VOCs) and less stability. To address these issues, the study introduces multifunctional nicotinamide derivatives into WBG PSCs, leveraging the regulation on photovoltaically preferential orientation and optoelectronic properties via diverse functional groups, e.g., carbonyl, amino. Isonicotinamide (IA) molecule emerges as the most effective agent, enhancing crystallization kinetics and defect passivation due to its unique planar spatial configuration. Incorporating IA into WBG perovskites improves the (100) preferred crystal orientation, reduces trap density, and enables well-matched energy band alignment. High-performance 1.77 eV WBG PSCs are achieved with a champion power conversion efficiency of 19.34% and a VOC of 1.342 V, leading to the fabrication of the best-performing all-perovskite tandem solar cell with a PCE of 28.53% (certified 28.27%) and excellent operational stability, maintaining over 90% of the initial efficiency under 1 sun illumination for 600 h.
PD FEB
PY 2025
VL 37
IS 8
DI 10.1002/adma.202412943
EA JAN 2025
UT WOS:001390519800001
ER

PT J
TI Stable and uniform self-assembled organic diradical molecules for
   perovskite photovoltaics
SO SCIENCE
AB Organic self-assembled molecules (SAMs), which are widely used in perovskite solar cells (PSCs), should exhibit enhanced performance to support the ongoing advancement of perovskite photovoltaics. We designed diradical SAMs through a coplanar conjugation of a donor-acceptor strategy to facilitate hole transport across the SAMs. The diradical SAMs exhibited high photothermal and electrochemical stability as well as improved assembly uniformity and large-area solution processability attributed to molecular steric hindrance design. We used an advanced scanning electrochemical cell microscopy-thin-layer cyclic voltammetry technique to accurately determine the carrier transfer rate, stability, and assembly properties of the SAMs. Ultimately, the efficiencies of the PSCs exceeded 26.3%, minimodules (10.05 cm(2)) reached 23.6%, and perovskite-silicon tandem devices (1 cm(2)) surpassed 34.2%. The PSCs maintained >97% after 2000 hours tracking at 45 degrees C.
PD JUL 10
PY 2025
VL 389
IS 6756
BP 195
EP 199
DI 10.1126/science.adv4551
UT WOS:001527156400014
ER

PT J
TI Tailored Lattice-Matched Carbazole Self-Assembled Molecule for Efficient
   and Stable Perovskite Solar Cells
SO JOURNAL OF THE AMERICAN CHEMICAL SOCIETY
AB Self-assembled monolayer molecules have been widely employed as interfacial transport materials in inverted perovskite solar cells (PSCs), demonstrating high efficiency and improved device stability. However, self-assembling monolayer (SAM) molecules often suffer from aggregation and weak interactions with the perovskite layer, resulting in inefficient charge transfer and significant energy losses, ultimately limiting the power conversion efficiency and long-term stability of perovskite solar cells. In this work, we developed a series of novel skeleton-matching carbazole isomer SAMs based on the following key design principles: (1) introducing a benzene ring structure to distort the molecular skeleton of the SAM, thereby preventing aggregation and achieving a uniform distribution on fluorine-doped tin oxide (FTO) substrates; (2) strategically incorporating methoxy groups onto the benzene ring at different positions (ortho, meta, and para). These functional groups not only increase anchoring points with the perovskite layer but also fine-tune the molecular dipole moment. Among the SAMs, m-PhPACz exhibits the most favorable properties, with a maximum dipole moment of 2.4 D and an O-O distance that aligns excellently with the diagonal lead ions in the adjacent perovskite lattice, thereby enhancing SAM-perovskite interactions, facilitating efficient charge extraction, and improving interfacial stability. As a result, the new SAM-based PSCs achieved an impressive power conversion efficiency of 26.2%, with 12.9% improvement. Moreover, the devices demonstrated outstanding photothermal stability, retaining 96% of their initial PCE after 1000 h at 85 degrees C and maintaining 90% of their initial PCE after 300 h of UV-light exposure.
PD FEB 18
PY 2025
VL 147
IS 9
BP 8004
EP 8011
DI 10.1021/jacs.5c00629
EA FEB 2025
UT WOS:001425878800001
ER

PT J
TI Decoupling the effects of defects on efficiency and stability through
   phosphonates in stable halide perovskite solar cells
SO JOULE
AB Understanding defects is of paramount importance for the development of stable halide perovskite solar cells (PSCs). However, isolating their distinctive effects on device efficiency and stability is currently a challenge. We report that adding the organic molecule 3-phosphonopropionic acid (H3pp) to the halide perovskite results in unchanged overall optoelectronic performance while having a tremendous effect on device stability. We obtained PSCs with similar to 21% efficiency that retain similar to 100% of the initial efficiency after 1,000 h at the maximum power point under simulated AM1.5G illumination. The strong interaction between the perovskite and the H3pp molecule through two types of hydrogen bonds (H center dot center dot center dot I and O center dot center dot center dot H) leads to shallow point defect passivation that has a significant effect on device stability but not on the non-radiative recombination and device efficiency. We expect that our work will have important implications for the current understanding and advancement of operational PSCs.
PD MAY 19
PY 2021
VL 5
IS 5
BP 1246
EP 1266
DI 10.1016/j.joule.2021.04.003
UT WOS:000654225600018
ER

PT J
TI Molecular contacts with an orthogonal π-skeleton induce
   amorphization to enhance perovskite solar cell performance
SO NATURE CHEMISTRY
AB Perovskite solar cells represent a promising class of photovoltaics that have achieved exceptional levels of performance within a short time. Such high efficiencies often depend on the use of molecule-based selective contacts that form highly ordered molecular assemblies. Although this high degree of ordering usually benefits charge-carrier transport, it is disrupted by structure deformation and phase transformation when subjected to external stresses, which limits the long-term operational stability of perovskite solar cells. Here we demonstrate a molecular contact with an orthogonal pi-skeleton that shows better resilience to external stimuli than commonly used conjugated cores. This molecular design yields a disordered, amorphous structure that is not only highly stable but also demonstrates exceptional charge selectivity and transport capability. The perovskite solar cells fabricated with this orthogonal pi-skeleton molecule exhibited enhanced long-term durability in accelerated-ageing tests. This orthogonal pi-skeleton functionality opens new opportunities in molecular design for applications in organic electronics.
PD APR
PY 2025
VL 17
IS 4
DI 10.1038/s41557-025-01732-z
EA FEB 2025
UT WOS:001414759100001
ER

PT J
TI Modulating buried interface with multi-fluorine containing organic
   molecule toward efficient NiOx-based inverted perovskite solar cell
SO NANO ENERGY
AB Inverted perovskite solar cells (p-i-n PSCs) with nickel oxide (NiOx) as hole transport layer (HTL) have attracted tremendous attention due to the stable performance and ease of preparation. However, the NiOx/perovskite interface in the inverted perovskite solar cells (p-i-n PSCs) usually suffers from energy level mismatch, low conductivity, lattice mismatch, existence of surface defects etc., limiting the improvement of power conversion efficiency (PCE) and durability. Fluorine-containing materials have desired interface modification effect and are popular in the bulk and upper interface of perovskite, but rarely appear at NiOx/perovskite interface to address above issues. Herein, an interfacial modification strategy with a multi-fluorine organic molecule 6FPPY, is proposed to manage the buried interface of NiOx-based p-i-n PSC. Theoretical calculation and experimental results show that 6FPPY bridges the NiOx/perovskite interface through moieties with F atoms, producing a NiOx film with higher hole transport efficiency, releasing the residual strain of perovskite film, passivating the NiOx/ perovskite interface defects, and suppressing the detrimental reaction between NiOx and perovskite. Consequently, p-i-n PSCs with 6FPPY-modified NiOx achieve a champion PCE of 24.0%, which is superior to the reference device. After 6FPPY modification, PSC can retain above 90% of the initial PCE after 200 h illumination at maximum power point in N2 atmosphere and exhibit better stability than the reference device during 1080 h storage under 60% humidity and 30-35 celcius.
PD JUN 15
PY 2023
VL 111
AR 108363
DI 10.1016/j.nanoen.2023.108363
EA MAR 2023
UT WOS:000971162900001
ER

PT J
TI High-Efficiency Perovskite Solar Cells with Improved Interfacial Charge
   Extraction by Bridging Molecules
SO ADVANCED MATERIALS
AB The interface between the perovskite layer and electron transporting layer is a critical determinate for the performance and stability of perovskite solar cells (PSCs). The heterogeneity of the interface critically affects the carrier dynamics at the buried interface. To address this, a bridging molecule, (2-aminoethyl)phosphonic acid (AEP), is introduced for the modification of SnO2/perovskite buried interface in n-i-p structure PSCs. The phosphonic acid group strongly bonds to the SnO2 surface, effectively suppressing the surface carrier traps and leakage current, and uniforming the surface potential. Meanwhile, the amino group influences the growth of perovskite film, resulting in higher crystallinity, phase purity, and fewer defects. Furthermore, the bridging molecules facilitate the charge extraction at the interface, as indicated by the femtosecond transient reflection (fs-TR) spectroscopy, leading to champion power conversion efficiency (PCE) of 26.40% (certified 25.98%) for PSCs. Additionally, the strengthened interface enables improved operational durability of approximate to 1400 h for the unencapsulated PSCs under ISOS-L-1I protocol.
   A bridging molecule, (2-aminoethyl)phosphonic acid (AEP), is utilized to modify the buried SnO2/perovskite interface in PSCs. The dual functionality of AEP with adjacent interface leads to significant benefits such as defects suppression, increased film quality, and interfacial charge extraction improvement. A power conversion efficiency (PCE) of 26.40% (certified at 25.98%) is achieved with approximate to 1400 h operational durability. image
PD SEP
PY 2024
VL 36
IS 38
DI 10.1002/adma.202406532
EA JUL 2024
UT WOS:001276083300001
ER

PT J
TI Efficient and stable Ruddlesden-Popper perovskite solar cell with
   tailored interlayer molecular interaction
SO NATURE PHOTONICS
AB Two-dimensional perovskite solar cells have been engineered to be robust against moisture, high temperatures and light stress.
   Two-dimensional Ruddlesden-Popper phase (2DRP) perovskites are known to exhibit improved photostability and environmental stability compared with their three-dimensional (3D) counterparts. However, fundamental questions remain over the interaction between the bulky alkylammoniums and the 2DRP perovskite framework. Here, we unambiguously demonstrate that a sulfur-sulfur interaction is present for a new bulky alkylammonium, 2-(methylthio)ethylamine hydrochloride (MTEACl). In addition to a weaker van der Waals interaction, the interaction between sulfur atoms in two MTEA molecules enables a (MTEA)(2)(MA)(4)Pb5I16 (n = 5) perovskite framework with enhanced charge transport and stabilization. The result is 2DRP perovskite solar cells with significantly improved efficiency and stability. Cells with a power conversion efficiency as high as 18.06% (17.8% certified) are achieved, along with moisture tolerance for up to 1,512 h (under 70% humidity conditions), thermal stability for 375 h (at 85 degrees C) and stability under continuous light stress (85% of the initial efficiency retained over 1,000 h of operation at the maximum power point).
PD MAR
PY 2020
VL 14
IS 3
BP 154
EP +
DI 10.1038/s41566-019-0572-6
EA JAN 2020
UT WOS:000508155600001
ER

PT J
TI Enhanced solar cell stability by hygroscopic polymer passivation of
   metal halide perovskite thin film
SO ENERGY & ENVIRONMENTAL SCIENCE
