Repository: kevin-ymx/LBPP

## Overview

This project consists of two main components:

1. **Contrastive Self-Supervised Learning (SSL)**: Pre-trains a GIN-E (Graph Isomorphism Network with Edge features) encoder to learn general molecular representations from large-scale unlabeled molecular data using contrastive learning with subgraph augmentation.

2. **Downstream Prediction Pipeline**: Fine-tunes the pretrained encoder for binding energy prediction of Lewis base molecules on perovskite surfaces, incorporating binding site information through functional group recognition.

File: dataset/literature/abstract_LB_17.txt
FN Clarivate Analytics Web of Science
VR 1.0
PT J
TI Suppressing defects through the synergistic effect of a Lewis base and a
   Lewis acid for highly efficient and stable perovskite solar cells
SO ENERGY & ENVIRONMENTAL SCIENCE
AB Achieving long-term operational stability at a high efficiency level for perovskite solar cells is the most challenging issue toward commercialization of this emerging photovoltaic technology. Here, we investigated the cooperation of a Lewis base and a Lewis acid by combining commercial bis-PCBM mixed isomers as the Lewis acid in the antisolvent and N-(4-bromophenyl)thiourea (BrPh-ThR) as the Lewis base in the perovskite solution precursor. The combination of the Lewis base and the Lewis acid synergistically passivates Pb2+ and PbX3- antisite defects, enlarges the perovskite grain size, and improves charge-carrier separation and transport, leading to improved device efficiency from 19.3% to 21.7%. In addition, this Lewis base and acid combination also suppresses moisture incursion and passivates pinholes generated in the hole-transporting layer. The unsealed devices remained at 93% of the initial efficiency value in ambient air (10-20% relative humidity) after 3600 h at 20-25 degrees C and dropped by 10% after 1500 h under continuous operation at 1-sun illumination and 55 degrees C in nitrogen with maximum power-point tracking.
PD DEC 1
PY 2018
VL 11
IS 12
BP 3480
EP 3490
DI 10.1039/c8ee02252f
UT WOS:000452317700016
ER

PT J
TI Rational Surface-Defect Control via Designed Passivation for
   High-Efficiency Inorganic Perovskite Solar Cells
SO ANGEWANDTE CHEMIE-INTERNATIONAL EDITION
AB Iodine vacancies (V-I) and undercoordinated Pb2+ on the surface of all-inorganic perovskite films are mainly responsible for nonradiative charge recombination. An environmentally benign material, histamine (HA), is used to passivate the V-I in perovskite films. A theoretical study shows that HA bonds to the V-I on the surface of the perovskite film via a Lewis base-acid interaction; an additional hydrogen bond (H-bond) strengthens such interaction owing to the favorable molecular configuration of HA. Undercoordinated Pb2+ and Pb clusters are passivated, leading to significantly reduced surface trap density and prolonged charge lifetime within the perovskite films. HA passivation also induces an upward shift of the energy band edge of the perovskite layer, facilitating interfacial hole transfer. The combination of the above raises the solar cell efficiency from 19.5 to 20.8 % under 100 mW cm(-2) illumination, the highest efficiency so far for inorganic metal halide perovskite solar cells (PSCs).
PD OCT 18
PY 2021
VL 60
IS 43
BP 23164
EP 23170
DI 10.1002/anie.202109724
EA SEP 2021
UT WOS:000695886000001
ER

PT J
TI Tuning Molecular Interactions for Highly Reproducible and Efficient
   Formamidinium Perovskite Solar Cells via Adduct Approach
SO JOURNAL OF THE AMERICAN CHEMICAL SOCIETY
AB The Lewis acid-base adduct approach has been widely used to form uniform perovskite films, which has provided a methodological base for the development of high-performance perovskite solar cells. However, its incompatibility with formamidinium (FA)-based perovskites has impeded further enhancement of photovoltaic performance and stability. Here, we report an efficient and reproducible method to fabricate highly uniform FAPbI(3) films via the adduct approach. Replacement of the typical Lewis base dimethyl sulfoxide (DMSO) with N-methyl-2-pyrrolidone (NMP) enabled the formation of a stable intermediate adduct phase, which can be converted into a uniform and pinhole-free FAPbI(3) film. Infrared and computational analyses revealed a stronger interaction between NMP with the FA cation than DMSO, which facilitates the formation of a stable FAI-PbI2 center dot NMP adduct. On the basis of the molecular interactions with different Lewis bases, we proposed criteria for selecting the Lewis bases. Owed to the high film quality, perovskite solar cells with the highest PCE over 20% (stabilized PCE of 19.34%) and average PCE of 18.83 +/- 0.73% were demonstrated.
PD MAY 23
PY 2018
VL 140
IS 20
BP 6317
EP 6324
DI 10.1021/jacs.8b01037
UT WOS:000433404000022
ER

PT J
TI Reduction of bulk and surface defects in inverted methylammonium- and
   bromide-free formamidinium perovskite solar cells
SO NATURE ENERGY
AB Power conversion efficiencies of inverted perovskite solar cells (PSCs) based on methylammonium- and bromide-free formamidinium lead triiodide (FAPbI(3)) perovskites still lag behind PSCs with a regular configuration. Here we improve the quality of both the bulk and surface of FA(0.98)Cs(0.02)PbI(3) perovskite films to reduce the efficiency gap. First, we use dibutyl sulfoxide, a Lewis base additive, to improve the crystallinity and reduce the defect density and internal residual stress of the perovskite bulk. Then, we treat the surface of the perovskite film with trifluorocarbon-modified phenethylammonium iodide to optimize the energy levels, passivate defects and protect the film against moisture. The inverted PSCs simultaneously achieve 25.1% efficiency (24.5% from the reverse current-voltage scan measured by a third-party institution) and improved stability. The devices maintained 97.4% and 98.2% of their initial power conversion efficiencies after operating under continuous 1-sun air mass 1.5 G illumination for 1,800 h and under damp heat conditions (85 & DEG;C and 85% relative humidity) for 1,000 h, respectively.
   The efficiency and stability of methylammonium- and bromide-free perovskite inverted solar cells need improvement. Now, Chen et al. combine a Lewis-based additive with a fluorocarbon-modified ammonium salt to reduce defects in the perovskite, increasing the device performance.
PD AUG
PY 2023
VL 8
IS 8
BP 839
EP +
DI 10.1038/s41560-023-01288-7
EA JUL 2023
UT WOS:001022760100001
ER

PT J
TI Highly efficient all-inorganic perovskite solar cells with suppressed
   non-radiative recombination by a Lewis base
SO NATURE COMMUNICATIONS
AB All-inorganic perovskite solar cells (PVSCs) have drawn increasing attention because of their outstanding thermal stability. However, their performance is still inferior than the typical organic-inorganic counterparts, especially for the devices with p-i-n configuration. Herein, we successfully employ a Lewis base small molecule to passivate the inorganic perovskite film, and its derived PVSCs achieved a champion efficiency of 16.1% and a certificated efficiency of 15.6% with improved photostability, representing the most efficient inverted all-inorganic PVSCs to date. Our studies reveal that the nitrile (C-N) groups on the small molecule effectively reduce the trap density of the perovskite film and thus significantly suppresses the non-radiative recombination in the derived PVSC by passivating the Pb-exposed surface, resulting in an improved open-circuit voltage from 1.10 V to 1.16 V after passivation. This work provides an insight in the design of functional interlayers for improving efficiencies and stability of all-inorganic PVSCs.
PD JAN 10
PY 2020
VL 11
IS 1
AR 177
DI 10.1038/s41467-019-13909-5
UT WOS:000551458600006
ER

PT J
TI Tailoring pyridine bridged chalcogen-concave molecules for defects
   passivation enables efficient and stable perovskite solar cells
SO NATURE COMMUNICATIONS
AB Suppressing deep-level defects at the perovskite bulk and surface is indispensable for reducing the non-radiative recombination losses and improving efficiency and stability of perovskite solar cells (PSCs). In this study, two Lewis bases based on chalcogen-thiophene (n-Bu4S) and selenophene (n-Bu4Se) having tetra-pyridine as bridge are developed to passivate defects in perovskite film. The uncoordinated Pb2+ and iodine vacancy defects can interact with chalcogen-concave group and pyridine group through the formation of the Lewis acid-base adduct, particularly both the defects can be surrounded by concave molecules, resulting in effective suppression charge recombination. This approach enables a power conversion efficiency (PCE) as high as 25.37% (25.18% certified) for n-i-p PSCs with stable operation at 65 degrees C and 1-sun illumination for 1300 hours in N2 (ISOS-L-2 protocol), retaining 94% of the initial efficiency. Our work provides insight into the bowl-shaped Lewis base in defects passivation by coordinated strategy for high-performance photovoltaic devices.
PD JAN 11
PY 2025
VL 16
IS 1
AR 602
DI 10.1038/s41467-025-55815-z
UT WOS:001396245300019
ER

PT J
TI Rational design of Lewis base molecules for stable and efficient
   inverted perovskite solar cells
SO SCIENCE
AB Lewis base molecules that bind undercoordinated lead atoms at interfaces and grain boundaries (GBs) are known to enhance the durability of metal halide perovskite solar cells (PSCs). Using density functional theory calculations, we found that phosphine-containing molecules have the strongest binding energy among members of a library of Lewis base molecules studied herein. Experimentally, we found that the best inverted PSC treated with 1,3-bis(diphenylphosphino)propane (DPPP), a diphosphine Lewis base that passivates, binds, and bridges interfaces and GBs, retained a power conversion efficiency (PCE) slightly higher than its initial PCE of similar to 23% after continuous operation under simulated AM1.5 illumination at the maximum power point and at similar to 40 degrees C for >3500 hours. DPPP-treated devices showed a similar increase in PCE after being kept under open-circuit conditions at 85 degrees C for >1500 hours.
PD FEB 17
PY 2023
VL 379
IS 6633
BP 690
EP 694
DI 10.1126/science.ade3970
UT WOS:001016371000012
ER

PT J
TI Reconfiguration of interfacial energy band structure for
   high-performance inverted structure perovskite solar cells
SO NATURE COMMUNICATIONS
AB Charged defects at the surface of the organic-inorganic perovskite active layer are detrimental to solar cells due to exacerbated charge carrier recombination. Here we show that charged surface defects can be benign after passivation and further exploited for reconfiguration of interfacial energy band structure. Based on the electrostatic interaction between oppositely charged ions, Lewis-acid-featured fullerene skeleton after iodide ionization (PCBB-3N-3I) not only efficiently passivates positively charged surface defects but also assembles on top of the perovskite active layer with preferred orientation. Consequently, PCBB-3N-3I with a strong molecular electric dipole forms a dipole interlayer to reconfigure interfacial energy band structure, leading to enhanced built-in potential and charge collection. As a result, inverted structure planar heterojunction perovskite solar cells exhibit the promising power conversion efficiency of 21.1% and robust ambient stability. This work opens up a new window to boost perovskite solar cells via rational exploitation of charged defects beyond passivation.
PD OCT 9
PY 2019
VL 10
AR 4593
DI 10.1038/s41467-019-12613-8
UT WOS:000489244400002
ER

PT J
TI Lewis Base Strategy for Crystallization Control and Buried Interface
   Passivation on Hydrophobic PTAA Substrate for Efficient Tin-Lead
   Perovskite and All-Perovskite Tandem Solar Cells
SO ACS ENERGY LETTERS
AB Nonionic PTAA is an ideal substitute for PEDOT:PSS as a hole-selective layer to improve the stability of mixed tin-lead (Sn-Pb) perovskite solar cells (PSCs). However, its hydrophobic nature aggravates the unbalanced crystallization and poor buried contacts of Sn-Pb perovskite films. Here, we report a Lewis base strategy to tackle these issues by introducing 4-bromophenylurea (BPU) or 4-bromophenylthiourea (BPSU) to interact with precursor ingredients to form large clusters, which accelerate nucleation and delay crystal growth as well as suppress buried interfacial nonradiative recombination. Compared to BPU, the more polar BPSU enables stronger interactions with Sn-halides than Pb-halides, resulting in improved film and interface qualities. Consequently, the Sn-Pb PSCs achieve a power conversion efficiency of 23.87%, the highest reported value for Sn-Pb cells on PTAA. Furthermore, the all-perovskite tandems deliver an efficiency of 27.61% (certified 27.17%) and retain 90% of their initial value after 1200 h of maximum power point tracking in nitrogen.
PD FEB 7
PY 2025
VL 10
IS 3
BP 1117
EP 1128
DI 10.1021/acsenergylett.4c03370
EA FEB 2025
UT WOS:001416531200001
ER

PT J
TI In situ energetics modulation enables high-efficiency and stable
   inverted perovskite solar cells
SO NATURE PHOTONICS
AB In contrast to conventional (n-i-p) perovskite solar cells (PSCs), inverted (p-i-n) PSCs offer enhanced stability and integrability with tandem solar cell architectures, which have garnered increasing interest. However, p-i-n cells suffer from energy level misalignment with transport layers, imbalanced transport of photo-generated electrons and holes, and significant defects with the perovskite films. Here we introduce tris(2,4,6-trimethyl-3-(pyridin-3-yl)phenyl)borane (3TPYMB), a nonionic n-type molecule that, through hydrogen bonding and Lewis acid-base reactions with perovskite surfaces or grain boundaries, enables in situ modulation of perovskite energetics, effectively mitigating the key challenges of p-i-n PSCs. The p-i-n PSCs incorporating 3TPYMB achieve a certified quasi-steady-state power conversion efficiency of 24.550.33%, with a reverse scan efficiency of 25.58%. They also exhibit exceptional stability, with unencapsulated devices retaining 97.8% of their initial efficiency after 1,800h of continuous operation at maximum power point under N-2 atmosphere, 1 sun illumination and 60 degrees C conditions.
PD JAN
PY 2025
VL 19
IS 1
BP 28
EP +
DI 10.1038/s41566-024-01542-8
EA OCT 2024
UT WOS:001324513900001
ER

PT J
TI Multifunctional Small Molecule as Buried Interface Passivator for
   Efficient Planar Perovskite Solar Cells
SO ADVANCED FUNCTIONAL MATERIALS
AB The improvement of power conversion efficiency (PCE) and stability of the perovskite solar cell (PSC) is hindered by carrier recombination originating from the defects at the buried interface of the PSC. It is crucial to suppress the nonradiative recombination and facilitate carrier transfer in PSC via interface engineering. Herein, P-biguanylbenzoic acid hydrochloride (PBGH) is developed to modify the tin oxide (SnO2)/perovskite interface. The effects of PBGH on carrier transportation, perovskite growth, defect passivation, and PSC performance are systematically investigated. On the one hand, the PBGH can effectively passivate the trap states of Sn dangling bonds and O vacancies on the SnO2 surface via Lewis acid/base coordination, which is conducive to improving the conductivity of SnO2 film and accelerating the electron extraction. On the other hand, PBGH modification assists the formation of high-quality perovskite film with low defect density due to its strong interaction with PbI2. Consequently, the PBGH-modified PSC exhibits a champion power conversion efficiency (PCE) of 24.79%, which is one of the highest PCEs among all the FACsPbI(3)-based PSCs reported to date. In addition, the stabilities of perovskite films and devices under high temperature/humidity and light illumination conditions are also systematically studied.
PD MAY
PY 2023
VL 33
IS 22
DI 10.1002/adfm.202300128
EA MAR 2023
UT WOS:000942633000001
ER

PT J
TI A Universal Double-Side Passivation for High Open-Circuit Voltage in
   Perovskite Solar Cells: Role of Carbonyl Groups in Poly(methyl
   methacrylate)
SO ADVANCED ENERGY MATERIALS
AB The performance of state-of-the-art perovskite solar cells is currently limited by defect-induced recombination at interfaces between the perovskite and the electron and hole transport layers. These defects, most likely undercoordinated Pb and halide ions, must either be removed or passivated if cell efficiencies are to approach their theoretical limit. In this work, a universal double-side polymer passivation approach is introduced using ultrathin poly(methyl methacrylate) (PMMA) films. Very high-efficiency (approximate to 20.8%) perovskite cells with some of the highest open circuit voltages (1.22 V) reported for the same 1.6 eV bandgap are demonstrated. Photoluminescence imaging and transient spectroscopic measurements confirm a significant reduction in nonradiative recombination in the passivated cells, consistent with the voltage increase. Analysis of the molecular interactions between perovskite and PMMA reveals that the carbonyl (C=O) groups on the PMMA are responsible for the excellent passivation via Lewis-base electronic passivation of Pb2+ ions. This work provides new insights and a compelling explanation of how PMMA passivation works, and suggests future directions for developing improved passivation layers.
PD OCT 25
PY 2018
VL 8
IS 30
AR 1801208
DI 10.1002/aenm.201801208
UT WOS:000448257300004
ER

PT J
TI Stable High-Performance Perovskite Solar Cells via Grain Boundary
   Passivation
SO ADVANCED MATERIALS
AB The trap states at grain boundaries (GBs) within polycrystalline perovskite films deteriorate their optoelectronic properties, making GB engineering particularly important for stable high-performance optoelectronic devices. It is demonstrated that trap states within bulk films can be effectively passivated by semiconducting molecules with Lewis acid or base functional groups. The perovskite crystallization kinetics are studied using in situ synchrotron-based grazing-incidence X-ray scattering to explore the film formation mechanism. A model of the passivation mechanism is proposed to understand how the molecules simultaneously passivate the Pb-I antisite defects and vacancies created by under-coordinated Pb atoms. In addition, it also explains how the energy offset between the semiconducting molecules and the perovskite influences trap states and intergrain carrier transport. The superior optoelectronic properties are attained by optimizing the molecular passivation treatments. These benefits are translated into significant enhancements of the power conversion efficiencies to 19.3%, as well as improved environmental and thermal stability of solar cells. The passivated devices without encapsulation degrade only by approximate to 13% after 40 d of exposure in 50% relative humidity at room temperature, and only approximate to 10% after 24 h at 80 degrees C in controlled environment.
PD APR 19
PY 2018
VL 30
IS 16
AR 1706576
DI 10.1002/adma.201706576
UT WOS:000430460100016
ER

PT J
TI Overcoming Redox Reactions at Perovskite-Nickel Oxide Interfaces to
   Boost Voltages in Perovskite Solar Cells
SO JOULE
AB Nickel oxide (NiOx) hole transport layers (HTLs) are desirable contacts for perovskite photovoltaics because they are low cost, stable, and readily scalable; however, they deliver lower open-circuit voltages (V(OC)s) compared to organic HTLs. Here, we characterize and mitigate electron transfer-proton transfer reactions between NiOx HTLs and perovskite precursors. Using XPS and UPS characterization, we identify that Ni >= 3+ metal cation sites in NiOx thin films act both as Bronsted proton acceptors and Lewis electron acceptors, deprotonating cationic amines and oxidizing iodide species, forming PbI2-xBrx-rich hole extraction barriers at the perovskite-NiOx. interface. Titrating reactive Ni >= 3+ surface states with excess A-site cation salts during perovskite active layer deposition yielded an increase in V-OC values to 1.15 V and power conversion efficiencies of similar to 20%. This may be a general finding for metal oxide contacts that act as Bronsted and Lewis acid-base reactants toward perovskite precursors, an observation that has also been made recently for TiO2 and SnO2 contacts.
PD AUG 19
PY 2020
VL 4
IS 8
BP 1759
EP 1775
DI 10.1016/j.joule.2020.06.004
UT WOS:000561454400017
ER

PT J
TI Rational selection of the polymeric structure for interface engineering
   of perovskite solar cells
SO JOULE
AB Tedious trial-and-error procedures are commonly practiced for surface modification of the perovskite solar cell (PSC) active layers. A guideline to rationally choose the passivating functional groups of the polymeric structure that is eminently effective in passivating the charged defects and elongating the device lifetime is hence in urgent demand, Herein, three prototypical polymers, polyvinyl acetate) (PVA), polyethylene glycol (PEG), and poly(9-vinylcarbazole) (PVK), are selected to investigate the structural effect of the polymeric modification agents on the PSCs. We found that PVA possesses the Lewis base functional group with the minimized steric hindrance and the strongest electron-donating ability, enabling the most effective defect passivation on the perovskite film surface and the most enhanced carrier diffusion capacity. It demonstrates a power conversion efficiency (PCE) of 23.20% and noticeably enhanced operational stability. Our work provides important insights toward the selection of polymeric modification agents for high-performance and long-term stable PSCs.
PD MAY 18
PY 2022
VL 6
IS 5
BP 1032
EP 1048
DI 10.1016/j.joule.2022.04.002
EA MAY 2022
UT WOS:000804710900015
ER

PT J
TI Interfacial Defect Passivation and Stress Release via Multi-Active-Site
   Ligand Anchoring Enables Efficient and Stable Methylammonium-Free
   Perovskite Solar Cells
SO ACS ENERGY LETTERS
AB Interfacial trap-assisted non-radiative recombination and residual stress impede the further increase of power conversion efficiency (PCE) and stability of the methylammonium-free (MA-free) perovskite solar cells (PSCs). Here, we report an interfacial defect passivation and stress release strategy through employing the multi-active-site Lewis base ligand (i.e., (5-mercapto-1,3,4-thiadiazol-2-ylthio)acetic acid (MTDAA)) to modify the surface and grain boundaries (GBs) of MA-free perovskite films. Both experimental and theoretical results confirm strong chemical interactions between multiple active sites in the MTDAA molecule and undercoordinated Pb2+ at the surface or GBs of perovskite films. It is demonstrated theoretically that multi-active-site adsorption is more favorable thermodynamically as compared to single-active-site adsorption, regardless of PbI(2)( )termination and formamidinium iodide (FM) termination types. MTDAA modification results in much reduced defect density, increased carrier lifetime, and almost thoroughly released interfacial residual stress. Upon MTDAA passivation, the PCE is boosted from 20.26% to 21.92%. The unencapsulated device modified by MTDAA maintains 99% of its initial PCE after aging under the relative humidity range of 10-20% for 1776 h, and 91% after aging at 60 degrees C for 1032 h.
PD JUL 9
PY 2021
VL 6
IS 7
BP 2526
EP 2538
DI 10.1021/acsenergylett.1c00794
EA JUN 2021
UT WOS:000672746800021
ER

PT J
TI Chemical oxidization of PTAA enables stable slot-die-coated perovskite
   solar modules
SO JOULE
AB The stability of perovskite solar modules has rarely been reported due to inefficient coating reproducibility and charge extraction, especially for the slot-die-coating process. In this study, we regulated the energy-level mismatch and improved the surface wettability by chemical oxidization between antimony trichloride (SbCl3) and poly[bis(4-phenyl)](2,4,6-trimethylphenyl)amine (PTAA) through a Lewis acid-base interaction. As a result, charge extraction and coating reproducibility of the slot-die-coated perovskite film were improved. The modules' power conversion efficiency (PCE) was enhanced to 22.05% and 20.65% (certified 20.33%) with aperture areas of 25 and 64 cm2 for the rigid substrates and 18.86% with an aperture area of 12 cm2 for the flexible substrates. Furthermore, the encapsulated SbCl3-doped PTAA module devices with an aperture area of 64 cm2 maintain 90% of the initial PCE after a durability test under continuous 1 sun illumination for 1,000 h at 85 degrees C and 85% relative humidity.
PD APR 16
PY 2025
VL 9
IS 4
AR 101850
DI 10.1016/j.joule.2025.101850
EA APR 2025
UT WOS:001473652700001
ER

EF

File: dataset/literature/abstract_LB_525.txt (part 1 of 22)
FN Clarivate Analytics Web of Science
VR 1.0
PT J
TI Bifunctional Lewis Base-Assisted Fabrication of High-Quality
   CsPbIBr2 Perovskite for Efficient and Stable Solar Cells
SO ENERGY TECHNOLOGY
AB The inferior phase stability and unsatisfactory crystal quality of inorganic lead halide perovskites have severely impeded the development of inorganic perovskite solar cells. Herein, a bifunctional Lewis base additive, phenylthiourea (PTU), is incorporated into the CsPbIBr2 precursor to simultaneously enhance the quality and ameliorate the stability of the CsPbIBr2 perovskite film. The C(sic)S group of PTU strongly coordinates with PbBr2 to form the intermediate phase in the perovskite precursor, which effectively tunes the crystallization process of CsPbIBr2 and enables the formation of high-quality CsPbIBr2 perovskite film with high crystallinity, large crystal grains, and indistinct grain boundaries. Meanwhile, the introduction of PTU additive leads to the sulfur insertion into the interstices of CsPbIBr2 perovskite lattice, which can stabilize the perovskite phase structure and passivate the undercoordinated Pb2+ defects. With these benefits, the assembled carbon-based perovskite solar cell based on PTU-CsPbIBr2 perovskite film delivers a high power conversion efficiency of 10.09%. In addition, the unencapsulated device maintains over 80% of its initial efficiency after 800 h of storage under ambient air. These results demonstrate an effective strategy to improve the performance and stability of inorganic perovskite solar cells.
PD JUN
PY 2023
VL 11
IS 6
DI 10.1002/ente.202201459
EA MAR 2023
UT WOS:000955540900001
ER

PT J
TI Surface engineering for enhanced efficiency and stability of perovskite
   solar cells through Lewis acid-base modified tin oxide electron
   transport layers
SO MATERIALS TODAY ENERGY
AB The effective utilization of Lewis acid -base reactions plays a pivotal role in achieving high power conversion efficiency (PCE) in perovskite solar cells while ensuring exceptional stability. In this study, we introduce the Lewis acid -base reaction as a potent modification technique for enhancing the performance of the tin oxide (SnO2)-based electron transport layer (ETL) in perovskite solar cells. Devices employing this modified ETL exhibit an impressive efficiency of 22.2%, surpassing the reference devices with a single SnO2 ETL, which achieve only 19.5% efficiency. Moreover, these Lewis acid -base -modified ETLs demonstrate outstanding stability, retaining over 90% efficiency even after 1000 h of exposure under AM 1.5G lamp irradiation with negligible hysteresis effects. Further investigation reveals that the performance enhancement can be attributed to various mechanisms. The Lewis acid -base reaction not only mitigates inherent defects within the SnO2 layer but also significantly improves the deposition of subsequent perovskite layers. Our research makes a substantial contribution to the advancement of perovskite solar cell technology, providing a promising avenue for more efficient and durable energy conversion devices. (c) 2024 Elsevier Ltd. All rights reserved.
PD APR
PY 2024
VL 41
AR 101531
DI 10.1016/j.mtener.2024.101531
EA FEB 2024
UT WOS:001197372500001
ER

PT J
TI Effective lewis base additive with S-donor for efficient and stable
   CsPbI2Br based perovskite solar cells
SO CHEMICAL ENGINEERING JOURNAL
AB In perovskite solar cells, the Lewis acid-base additives function effectively in high crystalline perovskite film formation and defects passivation. Exploration of effective Lewis acid-base additive to prepare high quality inorganic CsPbI2Br perovskite films with few defects is quite imperative. Here, thioacetamide with S-donor and acetamide with O-donor as Lewis base additives are investigated. It is revealed that a high electron density on S results in better coordination ability with Pb2+ in perovskite solution, leading to form high crystallinity film with lower defect states compared with O-donor. The inorganic CsPbI2Br based perovskite solar cells with thioacetamide additive exhibit the best performance of 15.87% (AM 1.5, 1 sun) and good ambient stability compared with the control device and device with acetamide. This work provides guidance for choosing and designing the effective additives for perovskite solar cells.
PD SEP 15
PY 2021
VL 420
AR 129931
DI 10.1016/j.cej.2021.129931
EA APR 2021
PN 1
UT WOS:000664246600007
ER

PT J
TI 23.81%-Efficiency Flexible Inverted Perovskite Solar Cells with Enhanced
   Stability and Flexibility via a Lewis Base Passivation
SO ACS NANO
AB Lewis base molecules bind the undercoordinated lead atoms at interfaces and grain boundaries, leading to the high efficiency and stability of flexible perovskite solar cells (PSCs). We demonstrated a highly efficient, stable, and flexible PSC via interface passivation using a Lewis base of tri(o-tolyl)phosphine (TTP). It not only induced an intimate interface contact and a complete deposition of the perovskite thin layers on hole transport layers (HTLs) but also led to a better perovskite with a raised crystallinity, fewer defects, and a better morphology, including fewer gullies, high uniformity, and low roughness. Furthermore, the TTP treatments induced a good alignment of energy levels among the perovskites, HTLs, and C-60. The resultant flexible inverted PSCs exhibited a high power conversion efficiency (PCE) of 23.81%, which is one of the highest PCEs among these flexible inverted PSCs. Moreover, the optimized flexible PSCs exhibited high storage stability, superior operation stability, and enhanced mechanical flexibility. This study presents an effective method to substantially raise the PCE, stability, and mechanical flexibility of the flexible inverted perovskite photovoltaics.
PD JUL 11
PY 2024
VL 18
IS 29
BP 19190
EP 19199
DI 10.1021/acsnano.4c04768
EA JUL 2024
UT WOS:001275271900001
ER

PT J
TI Synergistic effect of caprolactam as lewis base and interface
   engineering for efficient and stable planar perovskite solar cells
SO NANO ENERGY
AB Low-cost caprolactam (CPL) has been introduced into one-step anti-solvent process to fabricate efficient and stable planar perovskite solar cells (PSCs) for the first time. It is found that CPL as a Lewis base has the weak coordination ability to Pb(II), and this weak interaction will be easily broken by either anti-solvent dripping or annealing owing to the steric effect, thus leading to a compact film with monolithic grains. Up to 19.2% power conversion efficiency (PCE) has been achieved. Especially, the PSCs exhibit superior stability in ambient condition, which PCE can be retained 95% of its initial PCE after 1200 h. Further investigation suggests that the residual CPL in the perovskite film can well passivate perovskite grain boundaries and the interface by its interaction with Pb2+ cations, thus leading to good anti-moisture and thermal stabilities of perovskite films. This work provides a new way to fabricate highly efficient, stable PSCs by adopting an appropriate Lewis base simultaneously for high quality perovskite films and passivation toward grain boundaries and interfaces.
PD DEC
PY 2017
VL 42
BP 222
EP 231
DI 10.1016/j.nanoen.2017.10.048
UT WOS:000418344200027
ER

PT J
TI Molecular Engineering of Polymer Enabling Stability of Hybrid Perovskite
   Solar Cells
SO ADVANCED ENERGY AND SUSTAINABILITY RESEARCH
AB How to inhibit the formation of point defects in the preparation process of hybrid perovskite for improving the stability and photovoltaic characteristics has been a hot research issue in recent years. Herein, molecular engineering of polyvinylpyrrolidone (PVP) is focused as a Lewis base for an additive to improve the interface matching of hybrid perovskite solar cells. Based on the molecular binding strategy, the film crystallinity, bond binding, interfacial transport, and water resistance can be effectively regulated, resulting in preferred photovoltaic characteristics. Herein, the highest photoelectric conversion efficiency of perovskite solar cells reaches 19.7% as well as the improved stability of solar cells. Moreover, combined with first-principles calculation, the mechanism of PVP macromolecules inducing perovskite interfacial binding through molecular engineering is revealed, which provides a feasible route for using organic macromolecules to regulate the crystallinity and photovoltaic characteristics of hybrid perovskite devices.
   Molecular engineering is implemented via the passivation polyvinylpyrrolidone molecule as a Lewis base for an additive to improve the interface matching of hybrid perovskite solar cells. Based on the molecular binding strategy, the film crystallinity, bond binding, and interfacial transport can be effectively regulated, resulting in preferred photovoltaic characteristics. Moreover, the first-principles calculation supports perovskite interfacial binding.image & COPY; 2023 WILEY-VCH GmbH
PD DEC
PY 2023
VL 4
IS 12
DI 10.1002/aesr.202300099
EA SEP 2023
UT WOS:001066638200001
ER

PT J
TI All-in-One Lewis Base for Enhanced Precursor and Device Stability in
   Highly Efficient Perovskite Solar Cells
SO ACS ENERGY LETTERS
AB With skyrocketing interest and achievement of tremendous research efforts, perovskite solar cells are on the verge of commercialization. However, the stabilities of precursors and devices provide challenges for commercialization. Many researchers have dealt with these issues separately. Here, we introduce novel diphthalic anhydride-based Lewis base additives that address the precursor and device stability difficulties simultaneously. The added Lewis bases showed excellent interactions with Pb2+ and FA(+) cations in the precursor and perovskite crystal. Accordingly, the facile Lewis-base-added perovskite precursor exhibited 85% ambient storage stability, and the device retained 9096 of its initial efficiency after 1,000 h of heating at 80 degrees C (thermal) or 5090 relative humidity atmospheric testing without encapsulation. Furthermore, the interaction between the facile Lewis base and various cations suppressed the related grain boundary defects, thus improving the efficiency from 19.58% of the control device to 22.43% of the target device.
PD OCT 8
PY 2021
VL 6
IS 10
BP 3425
EP 3434
DI 10.1021/acsenergylett.1c01465
EA SEP 2021
UT WOS:000707987500005
ER

PT J
TI Efficient passivation of surface defects by lewis base in lead-free
   tin-based perovskite solar cells
SO MATERIALS TODAY ENERGY
AB Lead-free tin-based perovskites are highly appealing for the next generation of solar cells due to their intriguing optoelectronic properties. However, the tendency of Sn2+ oxidation to Sn4+ in the tin-based perovskites induces serious film degradation and performance deterioration. Herein, we demonstrate, through the density functional theory based on first-principle calculations in a surface slab model, that the surface defects of the Sn-based perovskite FASnI(3) (FA = NH2CHNH2+) could be effectively passivated by the Lewis base molecules. The passivation performance of Lewis base molecules in tin-based perovskite is tightly correlated with their molecular hardness. We reveal that the degree of hardness of Lewis adsorbate governs the stabilization via dual effects: first, changing the stubborn spatial distribution of tin vacancy (V-Sn) by triggering charge redistribution; second, saturating the dangling states while simultaneously reducing the amounts of deep band gap states. Specifically, the hard Lewis base molecules like edamine (N-donor group) and Isatin-Cl (Cl-donor group) would show a better healing effect than other candidates on the defects-contained tin-based perovskite surface with a somehow hard Lewis acid nature. Our research provides a general strategy for additive engineering and fabricating stable and high-efficiency lead-free Sn-based perovskite solar cells. (c) 2022 Elsevier Ltd. All rights reserved.
PD JUL
PY 2022
VL 27
AR 101038
DI 10.1016/j.mtener.2022.101038
UT WOS:000822723500006
ER

PT J
TI Modulating Performance and Stability of Inorganic Lead-Free Perovskite
   Solar Cells via Lewis-Pair Mediation
SO ACS APPLIED MATERIALS & INTERFACES
AB Fully inorganic perovskites based on Bi3+ and Sb3+ are emerging as alternatives that overcome the toxicity and low stability of their Pb-based perovskite counterparts. Nevertheless, the thin film fabrication of Pb-free perovskites remains a struggle, with poor morphologies and incomplete conversions greatly inhibiting device performance. In this study, we modulated the crystallization of an all-inorganic dimer phase of a Sb perovskite (D-Cs3Sb2I9) through gradual increase in the annealing temperature, accompanied by the use of Lewis bases for adduct formation. Here, the role of Lewis pairing in the crystallization of the resulting Pb-free Cs3Sb2I9 thin films has been investigated. Both, "S-donor" (thiourea) and "O-donor" [N-methylpyrrolidone (NMP)] Lewis bases are examined for their abilities to form adducts with Cs+ and Sb3+ cations. Furthermore, density functional theory has been used to estimate the binding energies of these Lewis bases with the Cs3Sb2I9 lattice. Temperature-dependent photoluminescence spectroscopy revealed the nature of the band gap of D-Cs3Sb2I9. The efficiency of the resulting perovskite solar cells was enhanced to 1.8%, with excellent stability observed, when using NMP to form the adduct film. To the best of our knowledge, this is the best solar cell efficiency for the dimer phase of the inorganic Sb-based perovskite. The effects of both S- and O- donors are studied under various environmental stresses to reveal the stability responses of the devices.
PD JUL 22
PY 2020
VL 12
IS 29
BP 32649
EP 32657
DI 10.1021/acsami.0c06971
UT WOS:000555417200040
ER

PT J
TI High-Performance Inverted Perovskite Solar Cells with Operational
   Stability via n-Type Small Molecule Additive-Assisted Defect Passivation
SO ADVANCED ENERGY MATERIALS
AB Significant efforts have been devoted to modulating the grain size and improving the film quality of perovskite in perovskite solar cells (PSCs). Adding materials to the perovskite is especially promising for high-performance PSCs, because the additives effectively control the crystal structure. Although the additive engineering approach has substantially boosted the efficiency of PSCs, instability of the perovskite film has remained a primary bottleneck for the commercialization of PSCs. Herein, a newly conceived bithiophene-based n-type conjugated small molecule (Y-Th2) is introduced to PSCs, which simultaneously enhances the performance and stability of the cell. The Y-Th2 effectively passivates the defect states in perovskite through Lewis acid-base interactions, increasing the grain size and quality of the perovskite absorber. An inverted PSC containing the Y-Th2 additive achieves a power conversion efficiency of 21.5%, versus 18.3% in the reference device. The operational stability is also considerably enhanced by the improved hydrophobicity and intermolecular hydrogen bonds in the perovskite.
PD DEC
PY 2020
VL 10
IS 46
AR 2001920
DI 10.1002/aenm.202001920
EA OCT 2020
UT WOS:000585016800001
ER

PT J
TI Imidazole as an Amphoteric Lewis Acid-Base Additive for Efficient
   CsPbI3 Inorganic Perovskite Solar Cells
SO ACS APPLIED ENERGY MATERIALS
AB Inorganic perovskite CsPbI3 is regarded as a promising substitution of organic-inorganic hybrid perovskite because of its high thermal stability. To achieve high-performance and stable perovskite solar cells (PSCs), CsPbI3 films with large grains and low trap densities are required. In this paper, amphoteric imidazole with synergistic properties of Lewis acid and base is introduced to improve the quality of low-temperature processed CsPbI3 films. Imidazole is prone to form strong coordination with Pb2+ and I- in perovskites through a Lewis acid-base interaction, delaying the crystallization rate of CsPbI3 films. This results in enlarged grains, improved crystallinity, and suppressed formation of defects at grain boundaries. The power conversion efficiency of PSCs increases from 13.12% (control group) to 14.88% (imidazole-containing group) with improved stability. This work provides a facile strategy to improve the performance of low-temperature processed CsPbI3 PSCs.
PD OCT 31
PY 2023
VL 6
IS 21
BP 10996
EP 11004
DI 10.1021/acsaem.3c01799
EA OCT 2023
UT WOS:001096810500001
ER

PT J
TI High-Efficiency Tin Halide Perovskite Solar Cells: The Chemistry of Tin
   (II) Compounds and Their Interaction with Lewis Base Additives during
   Perovskite Film Formation
SO SOLAR RRL
AB Lead (Pb)-based perovskite solar cells (Pb-PSCs) have been recorded with a fascinating power conversion efficiency (PCE) of 25.5%. However, the presence of toxic Pb in the perovskite absorber material hinders the commercial aspects of Pb-PSCs as a promising and efficient new generation of solar cells. Fortunately, theoretical calculations have predicted that tin (Sn)-based perovskite solar cells (Sn-PSCs) could have superior performance comparable to the Pb-PSCs. Recently, many approaches have been reported for developing efficient Sn-PSCs but yet they have shown the best PCE of 13.24%. This low PCE compared to Pb-PSCs might be because Sn-PSCs have been approached in the same way as Pb-PSCs. However, from a chemistry viewpoint, the understanding of Sn-PSCs might be very different from that of Pb-based ones. Herein, the fundamental knowledge of the chemistry and coordination chemistry of Sn-II compounds and their structural properties is described. Then, an insight is provided into understanding the recent trends of Sn perovskite formation using various Lewis base additives in the precursor solution and incorporation as a cation in the perovskite lattice. Finally, the influence of utilizing Lewis base additives on the device dynamics is discussed.
PD JAN
PY 2021
VL 5
IS 1
AR 2000606
DI 10.1002/solr.202000606
EA DEC 2020
UT WOS:000596588200001
ER

PT J
TI Enhanced Activation Energy Released by Coordination of Bifunctional
   Lewis Base D-Tryptophan for Highly Efficient and Stable Perovskite Solar
   Cells
SO ACS APPLIED MATERIALS & INTERFACES
AB Perovskite defect passivation with molecule doping shows great potential in boosting the efficiency and stability of perovskite solar cells (PSCs). Herein, an efficient and low-cost bifunctional Lewis base additive D-tryptophan is introduced to control the crystallization and growth of perovskite grains and passivation defects. It is found that the additive doped in the solution precursors could retard crystal growth by increasing activation energy, resulting in improved crystallization of large grains with reduced grain boundaries, as well as inhibiting ion migration and PbI2 aggregation. As a result, the PSCs incorporated with D-tryptoph an additives achieve an improved power conversion efficiency from 18.18 to 21.55%. Moreover, the D-tryptophan passivation agent improves the device stability, which retains 86.85% of its initial efficiency under ambient conditions at room temperature after 500 h. This work provides Lewis base small-molecule D-tryptophan for efficient defect passivation of the grain boundaries toward efficient and stable PSCs.
PD DEC 15
PY 2021
VL 13
IS 49
BP 58458
EP 58466
DI 10.1021/acsami.1c13784
UT WOS:000752977200020
ER

PT J
TI Lewis base governing superfacial proton behavior of hybrid perovskite:
   Basicity dependent passivation strategy
SO CHEMICAL ENGINEERING JOURNAL
AB Proton behaviors in hybrid perovskites induced by Lewis base upon interfacial passivation have substantial impacts on perovskite lattice structure and the charge transfer kinetics in perovskite solar cells (PSCs). Herein, two Lewis base isomers with distinct basicity are used to investigate the basicity dependent proton behaviors and passivation effects. 2-aminopyridine with gentle basicity can effectively stabilize the superficial organic species of perovskite, whereas 4-aminopyridine (4A) with strong basicity would destructively despoil protons from the organic species in perovskite crystals and uncontrollably form low-dimensional perovskites above a layer of inorganic metal skeleton as a result of hindering the interfacial charge transport seriously. By virtue of regulation of the proton behavior through pre-protonation of 4A, boosted power conversion efficiency up to 23.3% and improved operational stability over 1000 h have been achieved. This work provides new insights into passivation strategy toward Lewis base as well as a basicity guidance for passivator selection.
PD OCT 15
PY 2022
VL 446
AR 137033
DI 10.1016/j.cej.2022.137033
EA MAY 2022
PN 2
UT WOS:000806756200003
ER

PT J
TI Nicotinamide as Additive for Microcrystalline and Defect Passivated
   Perovskite Solar Cells with 21.7% Efficiency
SO ACS APPLIED MATERIALS & INTERFACES
AB Passivation of electronic defects on the surface and at grain boundaries (GBs) of perovskite films has become one of the most effective tactics to suppress charge recombination in perovskite solar cells. It is demonstrated that trap states can be effectively passivated by Lewis acid or base functional groups. In this work, nicotinamide (NTM, commonly known as vitamin B3 or vitamin PP) serving as a Lewis base additive is introduced into the PbI2 and/or FAI: MABr: MACl precursor solution to obtain NTM modified perovskite films. It has been found that the NTM in the perovskite film can well passivate surface and GBs defects, control the film morphology and enhance the crystallinity via its interaction with a lone pair of electrons in nitrogen. In the presence of the NTM additive, we obtained enlarged perovskite crystal grain about 3.6 mu m and a champion planar perovskite solar cell with efficiency of 21.72% and negligible hysteresis. Our findings provide an effective route for crystal growth and defect passivation to bring further increases on both efficiency and stability of perovskite solar cells.
PD NOV 25
PY 2020
VL 12
IS 47
BP 52500
EP 52508
DI 10.1021/acsami.0c12030
UT WOS:000595547400023
ER

PT J
TI Novel amphiphilic corannulene additive for moisture-resistant perovskite
   solar cells
SO CHEMICAL COMMUNICATIONS
AB The addition of amphiphilic triethylene glycol based corannulene molecules provides multiple Lewis basic sites that assist in perovskite grain growth, and improve the charge carrier collection and moisture resistance of perovskite solar cells. This study paves the way for utilization of more molecules from corannulene families in perovskite research.
PD OCT 14
PY 2020
VL 56
IS 80
BP 11997
EP 12000
DI 10.1039/d0cc04043f
UT WOS:000577995700014
ER

PT J
TI A phthalocyanine-based polycrystalline interlayer simultaneously
   realizing charge collection and ion defect passivation for perovskite
   solar cells
SO JOURNAL OF MATERIALS CHEMISTRY A
AB In the quest for sustainable energy solutions, perovskite solar cells have emerged as a promising avenue due to their remarkable efficiency and cost-effectiveness. However, their widespread adoption is hampered by performance degradation issues primarily attributed to ion migration and vacancy formation within halide perovskite films. To mitigate the impact of ion defects, a passivation layer, which typically acts as a barrier for carriers, is employed. Nonetheless, the requirement for extreme thinness to avoid increasing series resistance complicates the manufacturing process. In this study, we introduced gallium phthalocyanine hydroxide (OHGaPc), a p-type organic semiconductor with Lewis base functionality, as a passivation layer to mitigate performance degradation in perovskite solar cells. We demonstrated that this material passivates halide vacancies by being a Lewis base and promotes efficient charge transport as a p-type semiconductor. This dual functionality of OHGaPc not only enhances the stability and performance of perovskite solar cells but also simplifies the manufacturing process by obviating the need for ultra-thin insulating films. Our findings underscore the significance of leveraging the properties of Lewis bases and p-type semiconductors in improving charge extraction and overall cell efficiency, setting a new direction in the development of durable and efficient perovskite solar cells.
   Perovskite solar cells are efficient and cost-effective but have issues with ion migration from light irradiation. This study uses OHGaPc as a passivation layer to improve light stability and charge transport, increasing efficiency.
PD AUG 27
PY 2024
VL 12
IS 34
DI 10.1039/d4ta02491e
EA JUN 2024
UT WOS:001254269000001
ER

PT J
TI Passivation Strategies of Perovskite Film Defects for Solar Cells
SO JOURNAL OF INORGANIC MATERIALS
AB The investigation of defects in perovskite crystals is essential to promote the development of perovskite solar cells. The defects result in non-radiative recombination as well as the deterioration of device stability. To reduce the impact of material defects on photovoltaic performance, it is necessary to deeply understand the types of perovskite film defects and the routes of suppression methods. According to electronic characteristics, defects can be divided into electron-rich and electron-deficient defects. Based on Lewis acid-base theory, electron-rich defects can be passivated by Lewis acid, and electron-deficient defects can be passivated by Lewis base or ionic liquids. These passivation additives can be added during the formation of perovskite film, or used to post-treat the surface of the films. This review summarized the defect passivation cases reported in recent years to visually present design strategies of additives and the effects of defect passivation on photovoltaic performance. Finally, developing multi-functional passivators, large-area passivation strategy and advanced charge transport layer were proposed for future perspective. This review is expected to promote the development of perovskite solar cells in the future.
PD FEB 20
PY 2022
VL 37
IS 2
BP 129
EP 139
DI 10.15541/jim20210117
UT WOS:000768770700003
ER

PT J
TI Highly symmetric Lewis base coordinated with Sn2+for reducing voltage
   loss and retarding oxidation in tin-halide perovskite solar cells
SO CHEMICAL ENGINEERING JOURNAL
AB The power conversion efficiency (PCE) of tin perovskite solar cells (TPSCs) has made significant breakthroughs recently, making them the most promising eco-friendly perovskite solar cells. However, the uncontrollable crystallization process and the easy oxidation of Sn2+ limit the achievable open-circuit voltage (Voc) and PCE. Herein, a highly symmetric Lewis base small molecule of melamine was introduced into perovskite precursor solution to coordinate with Sn2+, thus effectively modulate the crystallization process of tin perovskite and the oxidation degree of Sn2+. Meanwhile, the introduction of melamine greatly reduced the defect-induced nonradiative recombination in tin perovskites. As a result, the target TPSCs achieved a PCE of 10.3 % and excellent stability, which maintained 85 % of its initial PCE after aging in N2 glove box for 1300 h and 78 % in air for 30 h. Thus, our work provides a feasible strategy to modulate the crystallization process of tin perovskite for reducing the Voc loss in TPSCs.
PD FEB 1
PY 2023
VL 453
AR 139975
DI 10.1016/j.cej.2022.139975
EA OCT 2022
PN 2
UT WOS:000881555100003
ER

PT J
TI Suppressing defects through the synergistic effect of a Lewis base and a
   Lewis acid for highly efficient and stable perovskite solar cells
SO ENERGY & ENVIRONMENTAL SCIENCE
AB Achieving long-term operational stability at a high efficiency level for perovskite solar cells is the most challenging issue toward commercialization of this emerging photovoltaic technology. Here, we investigated the cooperation of a Lewis base and a Lewis acid by combining commercial bis-PCBM mixed isomers as the Lewis acid in the antisolvent and N-(4-bromophenyl)thiourea (BrPh-ThR) as the Lewis base in the perovskite solution precursor. The combination of the Lewis base and the Lewis acid synergistically passivates Pb2+ and PbX3- antisite defects, enlarges the perovskite grain size, and improves charge-carrier separation and transport, leading to improved device efficiency from 19.3% to 21.7%. In addition, this Lewis base and acid combination also suppresses moisture incursion and passivates pinholes generated in the hole-transporting layer. The unsealed devices remained at 93% of the initial efficiency value in ambient air (10-20% relative humidity) after 3600 h at 20-25 degrees C and dropped by 10% after 1500 h under continuous operation at 1-sun illumination and 55 degrees C in nitrogen with maximum power-point tracking.
PD DEC 1
PY 2018
VL 11
IS 12
BP 3480
EP 3490
DI 10.1039/c8ee02252f
UT WOS:000452317700016
ER

PT J
TI Divalent hard Lewis acid doped CsPbBr3 films for
   9.63%-efficiency and ultra-stable all-inorganic perovskite solar cells
SO JOURNAL OF MATERIALS CHEMISTRY A
AB Substitution of Pb2+ sites with smaller isovalent ions has been regarded as an effective strategy to optimize the crystal lattice of organic-inorganic hybrid perovskites such as releasing lattice strain, increasing the formation energy of vacancies and tuning the bandgap energy distribution. We report here the compositional engineering of the inorganic CsPbBr3 perovskite by doping divalent hard Lewis acids (Mg2+, Ca2+, Sr2+ and Ba2+) and their application in all-inorganic perovskite solar cells free of hole transporting layers and precious metal electrodes. By optimizing the doping dosage, a maximal power conversion efficiency as high as 9.63% is achieved for a CsPb0.97Sr0.03Br3 based photovoltaic device, mainly attributed to the enlarged grain sizes and suppressed formation of point defect (vacancies) within perovskite films, therefore reducing the photocurrent loss within modules. Furthermore, the unencapsulated Sr-containing solar cell shows ultrastability comparable to that of state-of-the-art CsPbBr3 perovskite solar cells under persistent attack in 80% relative humidity over 800 h. The increased efficiency and improved stability demonstrate all-inorganic perovskite solar cells with divalent hard Lewis acid doped CsPbBr3 perovskites to be a new frontier for thin-film photovoltaics.
PD MAR 28
PY 2019
VL 7
IS 12
BP 6877
EP 6882
DI 10.1039/c9ta00761j
UT WOS:000463814800026
ER

PT J
TI Elucidating the Role of Chalcogenide-Based Interface Passivators in
   Enhancing the Stability of Perovskite Solar Cells
SO ADVANCED FUNCTIONAL MATERIALS
AB Chalcogenide-based Lewis bases are widely used in perovskite solar cells (PSCs) due to their effectiveness in passivating Pb2+ and Pb-0-related defects. However, the underlying principles governing their defect passivation and the relative efficacy of different chalcogen elements remain poorly understood. This study evaluates the effectiveness of oxygen, sulfur, and selenium-based interface passivator molecules in enhancing the stability and power conversion efficiency (PCE) of perovskite solar cell devices. The hard and soft acid and base (HSAB) principle has been utilized here to gain insights into the defect passivation behavior of chalcogenide-based molecules. The photoluminescence, ideality factor, and trap density measurements reveal that the sulfide and selenide-passivated devices exhibit superior defect passivation compared to the oxide-passivated control device. In terms of stability, the average T-75 lifetime (time at which 75% of the initial PCE is retained) of the oxide, sulfide, and selenide passivated samples is 6%, 30%, and 50% higher compared to their un-passivated counterparts. This enhanced stability with the sulfide and selenide-based passivators can be attributed to their soft Lewis base nature, which resulted in stronger interaction with the Pb-related defects, as evidenced by the density-functional theory calculations and X-Ray photoelectron spectroscopy study.
PD DEC
PY 2023
VL 33
IS 51
DI 10.1002/adfm.202305215
EA AUG 2023
UT WOS:001159235400001
ER

PT J
TI Short-Term Stability of Perovskite Solar Cells Affected by In Situ
   Interface Modification
SO SOLAR RRL
AB Device stability is the most important issue that hinders perovskite solar cell (PSC) commercialization, given the achieved efficiency of PSC that exceeds 23%. The perovskite materials and contact layers throughout the device stack are scrutinized with regard to stability, but research has mainly focused on the examination of long-term behavior. Herein, the impacts on the short-term stability of PSCs, which are always overlooked, are investigated. The short-term stability of the PSCs is correlated to the additives of the solution-processed hole-transport layer. These additives exert a critical impact underneath the perovskite layer. A kinetically enduring Lewis acid-base reaction between the additives and the perovskite manipulates both the energy-band alignment and the charge transfer at the interface, accounting for short-term evolution of figures of merit in PSCs. Our revelation of the impacts on the short-term stability of PSCs calls for a re-evaluation of interface modification induced by solution-process engineering, thereby compensating for the overall device stability and allowing for progress toward commercialization.
PD SEP
PY 2019
VL 3
IS 9
SI SI
AR 1900089
DI 10.1002/solr.201900089
UT WOS:000483698100001
ER

PT J
TI Crystallization and grain growth regulation through Lewis acid-base
   adduct formation in hot cast perovskite-based solar cells
SO ORGANIC ELECTRONICS
AB The precise control of perovskite crystallization process that could provide smooth films with large grains is a prerequisite for solar cell fabrication to achieve higher efficiencies. To regulate this crystallization process and to achieve it multiple times remains a humongous challenge. This process has been reproducibly demonstrated here through efficient molecular exchange via a Lewis acid-base adduct formation. In this work, a Lewis acid-base adduct approach in concurrence with hot casting technique was employed to efficiently control the perovskite crystallization by judiciously adding dimethyl sulfoxide (DMSO) to a precursor solution of lead iodide (PbI2) and methyl ammonium chloride (MACl) in dimethylformamide (DMF). High quality perovskite films were fabricated by precisely controlling the volume of DMSO which resulted in low recombination rate and which had better light harvesting ability. Uniform films of MAPbCl(x)I(3-x) having large grain size were formed reproducibly on addition of 1.5 equivalents (eq.) DMSO to the precursor solution. Perovskite solar cells fabricated using this solution resulted in maximum power conversion efficiency (PCE) of 14.11% with enhanced stability as compared to the reduced PCE values obtained with other DMSO ratios and pure DMF solution cast films.
PD NOV
PY 2019
VL 74
BP 172
EP 178
DI 10.1016/j.orgel.2019.07.007
UT WOS:000485015600025
ER

PT J
TI N-Heterocyclic Olefin Type Ionic Liquid with Innate Soft
   Lewis-Base Character as an Effective Additive for Hybrid Quasi-2D and 3D
   Perovskite Solar Cells
SO SMALL
AB In optimizing perovskites with ionic liquid (IL), the comparative study on Lewis acid-base (LAB) and hydrogen-bonding (HB) interactions between IL and perovskite is lacking. Herein, methyl is substituted for hydrogen on 2-position of imidazolium ring of N-heterocyclic carbene (NHC) type IL IdH to weaken HB interactions, and the resulting N-heterocyclic olefin (NHO) type IL IdMe with softer Lewis base character is studied in both hybrid quasi-2D (Q-2D) and 3D perovskites. It is revealed that IdMe participates in constructing high-quality Q-2D perovskite (n = 4) and provides stronger passivation for 3D perovskite compared with IdH. Power conversion efficiency (PCE) of Q-2D PEA(2)MA(3)Pb(4)I(13) perovskite solar cells (PVSCs) is boosted to 17.68% from 14.03%. PCE and device stability of 3D PVSCs enhances simultaneously. Both theoretical simulations and experimental results show that LAB interactions between NHO and Pb2+ take the primary optimization effects on perovskite. The success of engineering LAB interactions also offers inspiration to develop novel ILs for high-performance PVSCs.
PD JUN
PY 2023
VL 19
IS 26
DI 10.1002/smll.202300013
EA MAR 2023
UT WOS:000953892800001
ER

PT J
TI Efficient and Stable Nonfullerene-Graded Heterojunction Inverted
   Perovskite Solar Cells with Inorganic Ga2O3
   Tunneling Protective Nanolayer
SO ADVANCED FUNCTIONAL MATERIALS
AB Inverted planar perovskite solar cells (PSCs) exhibit advantages in terms of simple device fabrication, good reproducibility, and less hysteresis. However, there still remain challenges to passivate the trap states within the perovskite film and reduce interface instability arising from penetration of moisture and the diffusion of metal electrode. In this work, perovskite passivation is reported using gradiently distributed nonfullerene electron-rich Lewis bases small molecule IDIC (a pi-conjugated Lewis base: indacenodithiophene end-capped with 1.1-dicyanomethylene-3-indanone), which is realized through an antisolvent dropping process. Additionally, an inorganic wide band gap Ga2O3 is introduced as a tunneling nanolayer into interface between the metal electrode and electron transport layer that effectively passivate interface and mitigate moisture and metal ion diffusion. These treatments enable the fabrication of CH3NH3PbI3-based inverted PSCs with excellent power conversion efficiencies up to 19.86% as well as enhanced ambient stability. This work provides new strategies to improve the performance and stability for the inverted PSCs.
PD OCT 10
PY 2018
VL 28
IS 41
AR 1804128
DI 10.1002/adfm.201804128
UT WOS:000446550700018
ER

PT J
TI Bipyridine-Thiosumanene Isomeric Lewis Bases for Synergistic Defect
   Passivation and Hole Extraction Enables Over 26% Efficient Perovskite
   Solar Cells
SO ANGEWANDTE CHEMIE-INTERNATIONAL EDITION
AB Interface defects between the perovskite layer and the hole transport layer (HTL) seriously limit the power conversion efficiency (PCE) and stability of perovskite solar cells (PSCs). Herein, we designed two isomers, 4BT and 5BT, based on 2,2 '-bipyridine-thiosumanene-functionalized polycyclic aromatic hydrocarbons as novel Lewis bases with dual capabilities for deep-level defects (Pb2+, VI) passivation and promoting hole extraction. By shifting the pyridine bridging unit from the tetra to the penta positions, these molecules undergo a configurational transformation from an orthogonal (4BT) to a planar structure (5BT). The configuration-functionality relationship was comprehensively investigated through theoretical and experimental analyses. The planar configuration of 5BT enables more Lewis base sites to interact with perovskite, exhibiting more pronounced deep-level defect passivation effect, while improving hole extraction capability. Consequently, the 5BT-modified n-i-p PSCs achieved a champion PCE of 26.15% (certified at 26.12%) and superior operational stability by retaining 94.0% of the initial PCE according to ISOS-L-2 protocol. This work offers a unique molecular designing mechanism to address the interfacial-related issues for high-performance PSCs.
PD SEP 8
PY 2025
VL 64
IS 37
DI 10.1002/anie.202510255
EA AUG 2025
UT WOS:001542966400001
ER

PT J
TI Progress of defect and defect passivation in perovskite solar cells
SO ACTA PHYSICA SINICA
