Repository: kevin-ymx/LBPP

## Overview

This project consists of two main components:

1. **Contrastive Self-Supervised Learning (SSL)**: Pre-trains a GIN-E (Graph Isomorphism Network with Edge features) encoder to learn general molecular representations from large-scale unlabeled molecular data using contrastive learning with subgraph augmentation.

2. **Downstream Prediction Pipeline**: Fine-tunes the pretrained encoder for binding energy prediction of Lewis base molecules on perovskite surfaces, incorporating binding site information through functional group recognition.

File: dataset/literature/abstract_mol_4209.txt (part 1 of 172)
FN Clarivate Analytics Web of Science
VR 1.0
PT J
TI Small molecule-driven directional movement enabling pin-hole free
   perovskite film via fast solution engineering
SO NANOSCALE
AB Organolead trihalide perovskite materials have been widely used as light absorbers in efficient photovoltaic cells. Solution engineering is a fast and effective method to fabricate perovskite films. Here, we report a fast precipitation of a pin-hole free perovskite film by small molecule-driven directed diffusion engineering. Solvent molecules diffuse easily and quickly by colliding with small molecules, e.g. helium. Fully compact perovskite films and highly efficient perovskite solar cells are achieved, and the devices show remarkable stability of ca. 90% original efficiency after more than 1000 hours of testing. The small molecule driving directed diffusion offers a promising fast precipitation of a perovskite film and highly efficient, stable perovskite solar cells.
PD NOV 7
PY 2017
VL 9
IS 41
BP 15778
EP 15785
DI 10.1039/c7nr04362g
UT WOS:000413870900006
ER

PT J
TI Moisture-preventing MAPbI3 solar cells with high photovoltaic
   performance via multiple ligand engineering
SO NANO RESEARCH
AB Perovskite solar cells present one of the most prominent photovoltaic technologies, yet their stability, and engineering at the molecular level remain challenging. We have demonstrated multifunctional molecules to improve the operating stability of perovskite solar cells while depicting a high-power conversion efficiency. The multifunctional molecule 4-[(trifluoromethyl) sulphanyl]-aniline (4TA) with trifluoromethyl (-CF3) and aniline (-NH2) moieties is meticulously designed to modulate the perovskite. The -CF3 and -NH2 functional groups have strong interaction with perovskite to suppress surface defects to improve device stability, as well as obtain large crystal grains through delaying crystallization. Moreover, this -CF3 forms a hydrophobic barrier on the surface of the perovskite to prevent cell decomposition. Consequently, the performance of the perovskite solar cells is remarkably improved with the efficiency increased from 18.00% to 20.24%. The perovskite solar cells with multifunctional molecular maintaining 93% of their original efficiency for over 30 days (similar to 55% humidity) in air without device encapsulation, exhibiting a high long-term stability. Moreover, the lead leakage issue of perovskite solar cells has also been suppressed by the built-in 4TA molecule, which is beneficial to environment-friendly application. Ultimately, we believe this multifunctional small molecule provides an available way to achieve high performance perovskite solar cells and the related design strategy is helpful to further develop more versatile materials for perovskite-based optoelectronic devices.
PD FEB
PY 2022
VL 15
IS 2
BP 1375
EP 1382
DI 10.1007/s12274-021-3673-8
EA AUG 2021
UT WOS:000680811300001
ER

PT J
TI Super -Hydrophilic SAMs via Chlorine Substituted All-Hydrophilic
   Molecule Modification for Monolithic Perovskite-Silicon Tandem Solar
   Cells
SO ADVANCED ENERGY MATERIALS
AB Self-assembled monolayers (SAMs) have emerged as highly promising hole transport layers for inverted perovskite solar cells, owing to their low parasitic absorption and effective charge extraction. However, their inherent strong hydrophobicity often inhibits the quality and uniformity of perovskite films and induces defects at the buried interface. In this study, a chlorine-substituted all-hydrophilic molecule is introduced to modify the buried interface. Such decoration transforms the hydrophobic SAM into a super-hydrophilic surface, significantly enhancing the quality and uniformity of perovskite films. This chlorine-substituted molecule exhibits a strong coordination with lead ions and effectively passivates defects at the buried interface of perovskite films. As a result, the single-junction wide-bandgap (1.67 eV) perovskite solar cell achieves a power conversion efficiency of 23.97%, the highest value achieved for MeO-2PACz-based devices. Furthermore, the perovskite-silicon tandem solar cell reaches an efficiency of 31.12%. Additionally, the applicability of chlorine-functionalized all-hydrophilic molecule at the buried interface modification is demonstrated to various SAMs (4PADCB, 2PACz and Me-4PACz) and narrower- or wider-bandgap (1.61, 1.68, and 1.72 eV) perovskite solar cells. This work presents a promising strategy to overcome the challenges associated with SAM-based perovskite solar cells, paving the way for further performance advancement.
PD DEC
PY 2025
VL 15
IS 48
DI 10.1002/aenm.202502222
EA SEP 2025
UT WOS:001571811000001
ER

PT J
TI Atomistic understanding on molecular halide
   perovskite/organic/TiO2 interface with bifunctional
   interfacial modifier: A case study on halogen bond and carboxylic acid
   group
SO APPLIED SURFACE SCIENCE
AB Organic interfacial modifiers such as the bifunctional molecules have been successfully incorporated in halide perovskite solar cells to boost the optoelectronic performance. However, the atomistic understanding on the structures and properties of the bifunctional molecule-mediated tri-layer perovskite interface remains elusive. In this manuscript, we employ first principles calculations to provide a nanoscopic view on the structures and properties of the perovskite/organic/electron transporting layer (ETL) tri-layer, based on a case study of the MA(4)PbI(6)/bromoacetate/TiO2 system. The calculation reveals the simultaneous coupling of the bifunctional molecule with TiO2 and the halide perovskite material. The organic interfacial modifier is suggested to provide a rich platform for molecular engineering the halide perovskite interface to improve the interfacial charge transfer properties in perovskite solar cells. This work provides a foundation in the convergence to a fundamental understanding of the more sophisticated organic molecule-modified perovskite interfaces in halide perovskite-based optoelectronic devices.
PD FEB 1
PY 2020
VL 502
AR 144274
DI 10.1016/j.apsusc.2019.144274
UT WOS:000498639000004
ER

PT J
TI A cost-effective multifunctional molecule for efficient and stable
   invert perovskite solar cells
SO NANO RESEARCH ENERGY
AB Interlayer modification between the perovskite and charge transport layers is critical to minimize trap-assisted recombination losses and promote highly efficient and stable perovskite solar cells. However, the cost and complexity of most modification materials limit the rapid development of perovskite photovoltaic technology. In this study, we propose Tris(1-chloro-2-propyl) phosphate (TCPP) as a cost-effective and efficient solution for interfacial modification. Theoretical calculations and experimental results demonstrate that the P=O group in TCPP effectively passivate both deep energy level defects and shallow defects of perovskite. This interaction enhances crystallinity, leading to high-quality films and improved solar cell efficiencies, achieving up to 20.73%. Our work presents the potential of organic molecules constructed with P=O group for enhancing both the efficiency and stability of perovskite solar cells, paving the way for their commercial viability.
PD JUN
PY 2025
VL 4
IS 2
AR E9120157
DI 10.26599/NRE.2025.9120157
UT WOS:001502562500007
ER

PT J
TI Understanding interactions between halide perovskite surfaces and
   atmospheric/VOC gas molecules: an ab initio investigation
SO JOURNAL OF PHYSICS D-APPLIED PHYSICS
AB Halide perovskite materials have scored great successes in a number of optoelectronic devices such as solar cells. The industrial sector requires an inevitable possibility of contacts between the halide perovskite materials and a number of atmospheric gases and volatile organic compounds (VOCs), which could strongly influence the stability and charge transfer properties of perovskite-based optoelectronic devices. Understanding the interactions between various gas molecules and the perovskite layer could thus be of utmost importance to further optimize perovskite solar cells from an industrial perspective. Surprisingly, a systematic study of the interactions between gas molecules highlighting atmospheric and VOCs and the prototypical CH3NH3PbI3 surfaces is unavailable at the moment. Aiming to bridge the gap, we perform first principles and molecular dynamic calculations to investigate the interactions between CH3NH3PbI3 surfaces and gas molecules, employing CO, CO2, H-2, H2S, NH3, NO, NO2, O-2, and SO2 gas molecules as the adsorbates. Our study suggests that the NH3 gas molecules exhibit detrimental effects on the structural and optical properties of the perovskite material; consequently, halide perovskite solar cells should be strongly protected against these gases. However, the influences of gas molecules on the perovskite layer is not always undesirable, since NH3 molecules can strongly adsorb onto the perovskite surface, increasing the conductivity and initiating optical bleaching in the perovskite underlayer, leading to the viability of the halide perovskite materials as an effective gas sensor. The structure-property relationships of the molecule/perovskite systems investigated in this study could initiate the design protocol of halide perovskite materials toward different applications. This study provides a foundation for the convergence to a fundamental understanding of designing different halide perovskite-based optoelectronic devices.
PD AUG 8
PY 2018
VL 51
IS 31
AR 315302
DI 10.1088/1361-6463/aace7e
UT WOS:000438599800002
ER

PT J
TI High-Performance Ternary Perovskite-Organic Solar Cells
SO ADVANCED MATERIALS
AB Perovskite solar cells in which 2D perovskites are incorporated within a 3D perovskite network exhibit improved stability with respect to purely 3D systems, but lower record power conversion efficiencies (PCEs). Here, a breakthrough is reported in achieving enhanced PCEs, increased stability, and suppressed photocurrent hysteresis by incorporating n-type, low-optical-gap conjugated organic molecules into 2D:3D mixed perovskite composites. The resulting ternary perovskite-organic composites display extended absorption in the near-infrared region, improved film morphology, enlarged crystallinity, balanced charge transport, efficient photoinduced charge transfer, and suppressed counter-ion movement. As a result, the ternary perovskite-organic solar cells exhibit PCEs over 23%, which are among the best PCEs for perovskite solar cells with p-i-n device structure. Moreover, the ternary perovskite-organic solar cells possess dramatically enhanced stability and diminished photocurrent hysteresis. All these results demonstrate that the strategy of exploiting ternary perovskite-organic composite thin films provides a facile way to realize high-performance perovskite solar cells.
PD APR
PY 2022
VL 34
IS 13
AR 2109348
DI 10.1002/adma.202109348
EA FEB 2022
UT WOS:000757810000001
ER

PT J
TI Theoretical insights into the stability of perovskite clusters by
   studying water adsorption on
   (CH3NH3)4SnI6
SO SOLAR ENERGY MATERIALS AND SOLAR CELLS
AB Perovskite solar cells have great development prospects due to their high photoelectric conversion efficiency and low cost. However, perovskite materials are easy to decompose under water conditions, directly reducing the efficiency of perovskite solar cells. Cluster model was applied to study the mechanism of the effect of water on perovskite materials. Density functional theory has carried on to theoretically calculate the structure and energy of perovskite cluster after adsorbing water molecules. The usage of independent gradient model (IGM) showed the interaction region between perovskite cluster and water molecules. The bonding types between atoms were qualitatively obtained by analysis of atoms in molecules (AIM), and the microscopic mechanism of interaction between perovskite cluster and water molecules is revealed. The results show that when the number of the interactions between perovskite cluster and water molecules increases, the stability of the adsorption configuration will enhance. The interaction type between perovskite cluster and water molecules belongs to hydrogen bond and it also affects the stability of the perovskite cluster. This result can contribute to understand the stability of perovskite clusters by studying water adsorption on (CH3NH3)(4)SnI6 and to furtherly improve the practicability of perovskite solar cells.
PD NOV
PY 2019
VL 202
AR 110126
DI 10.1016/j.solmat.2019.110126
UT WOS:000489195000007
ER

PT J
TI Theoretical investigations on crystal crosslinking in perovskite solar
   cells
SO JOURNAL OF MATERIALS CHEMISTRY C
AB Molecule based crosslinking agents have been applied in perovskite solar cells to produce perovskites with better crystal quality, resulting in excellent optoelectronic performance of the solar cells. Nevertheless, the mechanisms of the crystal formation process mediated by the crosslinking agents have not been studied, especially in the cases where some molecules serve as good crosslinking agents, while others with very similar molecular structures do not. In this study, we theoretically investigate the structures and properties of the crosslinking agents and provide insights into the mechanisms of the crosslinking agent-mediated perovskite crystal formation. We demonstrate that the chain lengths in the crosslinking agents are of vital importance for the crystal formation in perovskite solar cells. This study helps in the understanding of the molecule based surface/interface engineering approach of perovskite solar cells.
PD JAN 14
PY 2018
VL 6
IS 2
BP 234
EP 241
DI 10.1039/c7tc03824k
UT WOS:000419317900005
ER

PT J
TI Organic Small Molecule as the Underlayer Toward High Performance Planar
   Perovskite Solar Cells
SO ACS APPLIED MATERIALS & INTERFACES
AB The underlayer plays an important role for organic inorganic hybrid perovskite formation and charge transport in perovskite solar cells (PSCs). Here, we employ a classical organic small molecule, 5,6,11,12-tetraphenyltetracene (rubrene), as the underlayer of perovskite films to achieve 15.83% of power conversion efficiency with remarkable moisture tolerance exposed to the atmosphere. Experiments demonstrate rubrene hydrophobic underlayer not only drives the crystalline grain growth of high quality perovskite, but also contributes to the moisture tolerance of PSCs. Moreover, the matching energy level of the desirable underlayer is conductive to extracting holes and blocking electrons at anode in PSCs. This introduction of organic small molecule into PSCs provides alternative materials for interface optimization, as well as platform for flexible and wearable solar cells.
PD JAN 25
PY 2017
VL 9
IS 3
BP 2295
EP 2300
DI 10.1021/acsami.6b12268
UT WOS:000392909500035
ER

PT J
TI Buried interface engineering based on dipolar molecule interlayer for
   enhancing photovoltaic performance of CsPbIBr2 perovskite
   solar cells
SO SCIENTIA SINICA-PHYSICA MECHANICA & ASTRONOMICA
AB The buried-interface properties of inorganic perovskite solar cells play a key role in determining the quality of the perovskite film and the charge transfer at the buried interface. Therefore, the structure optimization of buried interfaces through the buried interface engineering is an effective strategy to improve the efficiency and stability of inorganic perovskite solar cells. In this work, 6-amino nicotinic acid (ANA) molecules were employed to modify the buried interface of CsPbIBr2 perovskite solar cells (TiO2/CsPbIBr2 interface). ANA molecules are absorbed on the surface of the TiO2 electron-transport layer through strong interactions between the -COOH group and TiO2, forming an ANA molecule dipolar interlayer at the buried interface of CsPbIBr2 perovskite solar cells. The formation of ANA dipolar interlayer improves the surface wettability of the TiO2 layer by CsPbIBr2 precursor solution, promotes the uniform nucleation and growth of the CsPbIBr2 perovskite, enhances the perovskite quality, and ameliorates the interface contact. Meanwhile, the formation of the ANA dipolar interlayer increases the work functions of the TiO2 layer, leading to the formation of an optimized energy level structure for electron transport at the buried interface between the TiO2 layer and CsPbIBr2 perovskite. Consequently, the assembled carbon-based CsPbIBr2 perovskite solar cells without hole-transport layer achieve a high power conversion efficiency of 10.98%, which is 37% higher than the efficiency of the control device. In addition, the CsPbIBr2 perovskite solar cell with ANA dipolar interlayer shows a superior stability. After 45 d of storage under ambient conditions, the unencapsulated device preserved over 90% of its initial efficiency.
PY 2025
VL 55
IS 12
AR 127011
DI 10.1360/SSPMA-2024-0638
UT WOS:001493694700006
ER

PT J
TI Novel amphiphilic corannulene additive for moisture-resistant perovskite
   solar cells
SO CHEMICAL COMMUNICATIONS
AB The addition of amphiphilic triethylene glycol based corannulene molecules provides multiple Lewis basic sites that assist in perovskite grain growth, and improve the charge carrier collection and moisture resistance of perovskite solar cells. This study paves the way for utilization of more molecules from corannulene families in perovskite research.
PD OCT 14
PY 2020
VL 56
IS 80
BP 11997
EP 12000
DI 10.1039/d0cc04043f
UT WOS:000577995700014
ER

PT J
TI Spectroscopic and first principles investigation on
   4-[(4-pyridinylmethylene)aminol-benzoic acid bearing pyridyl and
   carboxyl anchoring groups
SO JOURNAL OF MOLECULAR STRUCTURE
AB We report a combined experimental and computational investigation on the structure and photophysics of 4-[(4-pyridinylmethylene)amino]-benzoic acid, a functional molecule bearing two anchoring groups for attachment onto a TiO2 surface and perovskite surface, for potential solar cell application. This molecule possesses interesting adsorption properties in perovskite solar cell because the pyridyl group serves as the Lewis base and targets Lewis acidic sites in the perovskite surface, while the carboxyl group targets TiO2 surface, improving the coupling between the perovskite surface and the TiO2 surface. The electronic structures of the molecule and its photochemistry are revealed by the UV vis absorption spectra and the fluorescence spectra under visible light irradiation, which are combined with density functional theory (DFT) and time-dependent density functional theory (TDDFT) analysis. Considering the bi-anchoring groups and the conjugated it system embedded in the molecule, we anticipate it can molecular engineer the TiO2/perovskite interface in perovskite solar cell. (C) 2017 Elsevier B.V. All rights reserved.
PD MAR 5
PY 2018
VL 1155
BP 389
EP 393
DI 10.1016/j.molstruc.2017.11.020
UT WOS:000424717800041
ER

PT J
TI Lead-Free Cesium-Containing Halide Perovskite and Its Application in
   Solar Cells
SO IEEE JOURNAL OF PHOTOVOLTAICS
AB The halide perovskite material has excellent photoelectric properties and is one of the research hotspots of solar cells. However, this kind of solar cell generally faces the problems of the toxic element lead and poor stability of small organic molecules in perovskite material, which greatly hindered the commercial application of perovskite solar cells. Therefore, it is imperative to develop new and efficient lead-free perovskite with high stability. Lead-free cesium-containing halide perovskite uses Sn, Bi, Ag, or other metals to replace toxic lead and uses cesium to replace unstable small organic molecules in the conventional halide perovskite, which can effectively solve the toxicity and stability of halogenated perovskite. In this article, the latest research and progress of environment-friendly lead-free cesium-containing halide perovskite as well as its application in solar cells, including CsSnX3, CsGeX3, CsSb2X9, CsBi2X9, Cs2AgBiX6, Cs2SnI6, and Cs2TiI6, are comprehensively summarized, and the future development of the lead-free cesium-containing halide perovskite is prospected, which could provide guidance for the design and development of environmental friendly and stable perovskite-based solar cells in the future.
PD SEP
PY 2021
VL 11
IS 5
BP 1126
EP 1135
DI 10.1109/JPHOTOV.2021.3095457
UT WOS:000686872200006
ER

PT J
TI Enhancing Efficiency and Stability of Perovskite Solar Cells via
   Photosensitive Molecule-Assisted Defect Passivation
SO ACS APPLIED ENERGY MATERIALS
AB High-quality defect-free perovskite films exhibiting improved surface morphology are required for constructing highly efficient perovskite solar cells (PSCs). Incorporation of appropriate passivation molecules in perovskite films is a popular strategy to achieve this goal. Herein, the defect passivation effect of a series of photosensitive benzoyl derivatives on the perovskite layer is investigated through the comprehensive analysis of perovskite film and corresponding solar cells. Photosensitive molecules introduced with carbonyl groups considerably diminish the defects of Pb2+ and MA+ by forming either coordinate bonds or hydrogen bonds. The ultraviolet (UV) photoinitiation properties of benzoyl derivatives help sufficiently restrain the photodegradation of perovskites during device operation. In addition, photosensitive molecule-assisted passivation strategy effectively inhibits unwanted defect-assisted recombination, improving the power conversion efficiency (PCE) from 16.94% to 19.64%. Meanwhile, passivated devices exhibit considerably enhanced light stability, with >80% of the initial PCE maintained under continuous 1 sun illumination for 700 h. This approach aids in fabricating defect-free and UV-resistant perovskite-based photoactive layers for highly efficient and stable PSCs.
PD APR 24
PY 2023
VL 6
IS 8
BP 4150
EP 4156
DI 10.1021/acsaem.2c03786
EA MAR 2023
UT WOS:000969517000001
ER

PT J
TI Screening of Functional Small Molecules via Modified Machine Learning
   Strategy toward Efficient All-Inorganic Perovskite Solar Cells
SO ACS APPLIED MATERIALS & INTERFACES
AB Organic small molecules are proven to be capable of passivating the bulk/interfacial defects in inorganic perovskite solar cells. Considering the burdensome situation to screen the functional small molecules, we employ a modified machine learning (ML) strategy to guide screening suitable small molecules toward efficient solar cells through three modified ML algorithms to construct the prediction model: (i) random forest algorithm (RF), (ii) support vector machine algorithm (SVR), and (iii) XGBoost. Among them, the XGBoost algorithm displays a better overall predictive performance, whereby the R-2 index reaches 0.939. Accordingly, eight small molecules are selected to modify the interface of perovskite films, and both the theoretical and experimental results certify that the difluorobenzylamine with additional fluorine atoms has a better interface modification effect among the small molecules containing functional groups, e.g., the benzene ring and amino group. The high accuracy of the modified machine learning model enables us to simplify the small-molecule screening process and form an important step for ongoing developments in perovskite solar cells and other optoelectronic devices.
PD JUN 6
PY 2024
VL 16
IS 24
BP 31833
EP 31842
DI 10.1021/acsami.4c06226
EA JUN 2024
UT WOS:001242812100001
ER

PT J
TI Large guanidinium cation enhance photovoltage for perovskite solar cells
   via solution-processed secondary growth technique
SO SOLAR ENERGY
AB Recently, perovskite solar cells (PSCs) have been rapidly developed, counting as the most promising alternative to the Si solar cells, but non-radiative charge carrier recombination at grain boundaries limited open circuit voltages and consequent performance improvements of perovskite solar cells. In this work, a new perovskite film growth method was presented here using the organic molecule guanidinium (CH6N3+, Gua) to assist the secondary growth after the formation of perovskite films. It is found that the presence of Gua molecules at the interface between the perovskite film and the hole conductor layer increases all photovoltaic properties, in particular V-oc as well as the operational stability of the PSCs. The optimum performance of the planar perovskite solar cells demonstrated a PCE of 18.54% with a higher V-oc of 1.10 V and potent stability for 30 days in dark under dry condition, These results presented a simple method for suppressing non-radiative charge carrier loss in hybrid perovskite solar cells to further enhance the device performance toward highly efficient solar cells.
PD DEC
PY 2018
VL 176
BP 118
EP 125
DI 10.1016/j.solener.2018.10.036
UT WOS:000453498100012
ER

PT J
TI Cross-linked hole transport layers for high-efficiency perovskite tandem
   solar cells
SO SCIENCE CHINA-CHEMISTRY
AB Perovskite tandem solar cells have recently received extensive attention due to their promise of achieving power conversion efficiency (PCE) beyond the limits of single-junction cells. However, their performance is still largely constrained by the wide-bandgap perovskite solar cells which show considerable open-circuit voltage (V-OC) losses. Here, we increase the V-OC and PCE of wide-bandgap perovskite solar cells by changing the hole transport layer (HTL) from commonly used poly(bis(4-phenyl)(2,4,6-trimethylphenyl)amine) (PTAA) to in-situ cross-linked small molecule N-4,N-4 '-di(naphthalen-1-yl)-N-4,N-4 '-bis(4-vinylphenyl) biphenyl-4,4 '-diamine (VNPB). The stronger interaction and lower trap density at the VNPB/perovskite interface improve the PCE and stability of wide-bandgap perovskite solar cells. By using the cross-linked HTL for front wide-bandgap subcells, PCEs of 24.9% and 25.4% have been achieved in perovskite/perovskite and perovskite/silicon tandem solar cells, respectively. The results demonstrate that cross-linkable small molecules are promising for high-efficiency and cost-effective perovskite tandem photovoltaic devices.
PD NOV
PY 2021
VL 64
IS 11
SI SI
BP 2025
EP 2034
DI 10.1007/s11426-021-1059-1
EA JUN 2021
UT WOS:000669795600002
ER

PT J
TI Performance of CsPbI3 Perovskite Solar Cell Improved by Small
   Molecules of Triphenylamine Containing Pyridine Groups
SO CHEMICAL JOURNAL OF CHINESE UNIVERSITIES-CHINESE
AB In this paper, two novel small-molecule triphenylamine derivatives N,N-bis(4-methoxyphenyl)-4-(4-pyridyl) aniline(H432) and N,N-bis(4-methoxyphenyl)-4-[4-(cyano)-3-pyridyl] aniline(H462), were synthesized by classic Suzuki-Miyaura and Ullmann coupling reactions. The small-molecule derivatives were deposited onto FTO/c-TiO2/m-TiO2/CsPbI3 composite films with crystal modification and surface post-treatment modification to fabricate CsPbI3 perovskite solar cells. The resulting devices were characterized and tested by SEM, J-V curves, and electrochemical impedance spectroscopy. The results show that the CsPbI3 perovskite solar cells prepared by surface post-treatment modification exhibits a significant increase in power conversion efficiency(PCE). Specifically, the PCE of CsPbI3 perovskite solar cells modified with 0.05 mol/L H432 increases from 12.44%(control device) to 15.54%, while the PCE of those modified with 0.05 mol/L H462 improves from 12.44% to 15.66%.
PD AUG 10
PY 2025
VL 46
IS 8
AR 20250018
DI 10.7503/cjcu20250018
UT WOS:001548596000004
ER

PT J
TI Nanoscale Charge Localization Induced by Random Orientations of Organic
   Molecules in Hybrid Perovskite
   CH3NH3PbI3
SO NANO LETTERS
PD JAN
PY 2015
VL 15
IS 1
BP 248
EP 253
DI 10.1021/nl503494y
UT WOS:000348086100040
ER

PT J
TI Multi-functional organic molecules for surface passivation of perovskite
SO JOURNAL OF PHOTOCHEMISTRY AND PHOTOBIOLOGY A-CHEMISTRY
AB The stability of perovskite is a bottleneck for the application of perovskite solar cells. Herein, 4-ethylamine Phenylphosphate disodium salt (EAPP) was explored as a functional surface ligand to passivate perovskite surface. As the addition of 1 mol% of EAPP, the degradation of the film in high humidity condition was effectively reduced. Solar cells based on EAPP doped perovskite film show merely slight decrease of its initial efficiency in high humidity condition, whereas the control device show catastrophic decrease. Apart from as a passivating molecule to protect perovskite from contacting with water, EAPP show function as a reducing reagent to bond with hydrogen iodide formed in perovskite decomposition. (C) 2017 Elsevier B.V. All rights reserved.
PD MAR 15
PY 2018
VL 355
SI SI
BP 42
EP 47
DI 10.1016/j.jphotochem.2017.11.031
UT WOS:000428227500008
ER

PT J
TI Constructing High-Performance Inverted Perovskite Solar Cells Using
   Chiral Organic Molecules
SO ADVANCED SCIENCE
AB Chiral molecules have shown potential in passivating perovskite solar-cell interfaces and boosting charge transport and have drawn significant research interest. However, the specific passivation mechanisms of different chiral structures on perovskite films and their photoelectric effects require further investigation. In this study, chiral R-, S-, and rac-methylbenzylammonium chloride (MBACl) molecules are used to address interface defects. S-MBACl exhibits the strongest chelation and passivation effects. Kelvin probe force microscopy results show that S-MBACl increases the surface potential differences between dark and illuminated states by 227%, from 39.67 to 129.91 mV, and enhances electron-hole separation. Consequently, the power conversion efficiency (PCE) of S-MBACl-modified devices is 24.07%, which is 109% times that of the pure perovskite sample. The PCE of unencapsulated S-MBACl-modified perovskite solar cells remains at 89% of the initial value after aging at 25 degrees C for 2400 h in the N2 atmosphere. This study provides valuable insights for future studies on chiral passivation molecules.
PD JUN
PY 2025
VL 12
IS 22
DI 10.1002/advs.202417550
EA APR 2025
UT WOS:001457672800001
ER

PT J
TI Perylene Bisimides as efficient electron transport layers in planar
   heterojunction perovskite solar cells
SO SCIENCE CHINA-CHEMISTRY
AB Two perylene bisimides based non-fullerene small molecules, H-DIPBI and B-DIPBI, are applied into inverted planar heterojunction perovskite solar cells. The power conversion efficiency up to 11.6% has been achieved for device with B-DIPBI, indicating that non-fullerene acceptor can function as the electron transport layer to replace PCBM in perovskite solar cells.
PD DEC
PY 2016
VL 59
IS 12
BP 1658
EP 1662
DI 10.1007/s11426-016-0147-0
UT WOS:000389901900020
ER

PT J
TI On the role of solution-processed bathocuproine in high-efficiency
   inverted perovskite solar cells
SO SOLAR ENERGY
AB The s-shaped J-V curve of perovskite solar cells can be eliminated using the solvent penetration (SP) process with a PCBM spacer. The experimental results show that the viscosity of the solvent used in the SP process influences the shunt and series resistances simultaneously. In addition, the fill factor of PEDOT:PSS based perovskite solar cells can be largely increased from 40.3% to 70.7% when the bathocuproine (BCP) molecules are dissolved in IPA solvent during the SP process, which significantly increases the power conversion efficiency (PCE) by 98.9%. Besides, the PCE of perovskite solar cells increases from 13.56% to 20.29% when the PEDOT:PSS film is replaced by a P3CT-Na thin film. It is noted that the absorbance spectra, photoluminescence (PL) spectra, time-resolved PL, Raman spectra and X-ray diffraction patterns demonstrate that the BCP molecules penetrate into the PCBM thin film and the PCBM/perovskite interface during the SP process, which increases the electron mobility of the PCBM thin film and passivates the interfacial MA cations in perovskite thin film, respectively. In other words, the solution-processed BCP small molecules are vertically distributed across the PCBM thin film. Our results help completely understand the entire roles of the solution-processed BCP molecules in the high-performance inverted-type perovskite solar cells.
PD APR
PY 2021
VL 218
BP 142
EP 149
DI 10.1016/j.solener.2021.02.047
EA MAR 2021
UT WOS:000636741300005
ER

PT J
TI High-Quality Perovskite Films Grown with a Fast Solvent-Assisted
   Molecule Inserting Strategy for Highly Efficient and Stable Solar Cells
SO ACS APPLIED MATERIALS & INTERFACES
AB The performance of organolead halide perovskites based solar cells has been enhanced dramatically due to the morphology control of the perovskite films. In this paper, we present a fast solvent-assisted molecule inserting (S-AMI) strategy to grow high-quality perovskite film, in which the methylammonium iodide/2-propanol (MAI/IPA) solution is spin-coated onto a dimethyl-formamide (DMF) wetted mixed lead halide (PbX2) precursor film. The DMF can help the inserting of MAI molecules into the PbX2 precursor film and provide a solvent environment to help the grain growth of the perovskite film. The perovskite film grown by the S-AMI approach shows large and well-oriented grains and long carrier lifetime due to the reduced grain boundary. Solar cells constructed with these perovskite films yield an average efficiency over 17% along with a high average fill factor of 80%. Moreover, these unsealed solar cell devices exhibit good stability in an ambient atmosphere.
PD AUG 31
PY 2016
VL 8
IS 34
BP 22238
EP 22245
DI 10.1021/acsami.6b06847
UT WOS:000382514100047
ER

PT J
TI Air-Processable Perovskite Solar Cells by Hexamine Molecule Phase
   Stabilization
SO ACS OMEGA
AB Perovskite solar cells have emerged as a potential energyalternativedue to their low cost of fabrication and high power conversion efficiency.Unfortunately, their poor ambient stability has critically limitedtheir industrialization and application in real environmental conditions.Here, we show that by introducing hexamine molecules into the perovskitelattice, we can enhance the photoactive phase stability, enablinghigh-performance and air-processable perovskite solar cells. The unencapsulatedand freshly prepared perovskite solar cells produce a power conversionefficiency of 16.83% under a 100 mW cm(-2) 1.5G solarlight simulator and demonstrate high stability properties when beingstored for more than 1500 h in humid air with relative humidity rangingfrom 65 to 90%. We envisage that our findings may revolutionize perovskitesolar cell research, pushing the performance and stability to thelimit and bringing the perovskite solar cells toward industrialization.
PD MAY 18
PY 2023
VL 8
IS 21
BP 18874
EP 18881
DI 10.1021/acsomega.3c01236
EA MAY 2023
UT WOS:001013990900001
ER

PT J
TI Harmonizing the bilateral bond strength of the interfacial molecule in
   perovskite solar cells
SO NATURE ENERGY
AB Interfacial molecules have been demonstrated to improve the photovoltaic performance of perovskite solar cells (PSCs). However, the effect is influenced by the targeted substrate and, in particular, by its bond with the interfacial molecule. A weaker bonding of the interfacial molecule with the substrate usually implies a stronger bonding with the perovskite that could lead to uncontrollable insertion of the interfacial molecule into the perovskite bulk, resulting in device degradation. Here we select bis(2-aminoethyl) ether (BAE) as the interfacial molecule between the perovskite and the electron transport layer (ETL) in n-i-p PSCs and develop a strategy to harmonize the strength of the bilateral bonds of BAE. In particular, we manipulate the electronic structure of the ETL with doping to increase the strength of the BAE-ETL bond. This thereby results in a weakening of the BAE-perovskite bond. The harmonization in bilateral bonds of the interfacial molecule leads to PSCs with an efficiency surpassing 26.5% (certified as 26.31%) and improved stability.
   The interfaces in perovskite solar cells are critical to the device performance. Li et al. tune the bond strength of the interfacial molecule with the perovskite and the electron transport layer, increasing the power conversion efficiency of the cells.
PD DEC
PY 2024
VL 9
IS 12
DI 10.1038/s41560-024-01642-3
EA SEP 2024
UT WOS:001313535300003
ER

PT J
TI Passivation of defects in
   Cs0.1FA0.9PbI3 perovskite films using
   zwitterionic molecules for enhanced performance
SO MATERIALS RESEARCH EXPRESS
AB Defect passivation in the bulk and at the surface of the perovskite absorbing layer is essential to enhance the efficiency and stability of perovskite solar cells. Many studies have investigated the effect of Lewis acids and bases on defect passivation, demonstrating their positive impact on device performance. However, the underlying passivation mechanisms remain a topic of debate. Recently, Machine Learning has been proposed to identify the key features of passivating agents, highlighting the need for more experimental data. In this study, we incorporate three zwitterionic molecules, Cysteine, Betaine, and Tyrosine, into the Cs0.1FA0.9PbI3 perovskite layer and examine their impact on the photocarrier's lifetime. Time-resolved photoluminescence (TRPL) measurements reveal a significant increase in photocarrier lifetime, indicating reduced non-radiative recombination. X-ray photoelectron spectroscopy (XPS) confirms zwitterion binding to the perovskite surface, reducing defect states. These findings highlight the potential of zwitterionic molecules as effective passivation agents for improving perovskite solar cells.
PD JUL 1
PY 2025
VL 12
IS 7
AR 075503
DI 10.1088/2053-1591/ade5ef
UT WOS:001530903000001
ER

PT J
TI Surface Passivation of Perovskite Film by Small Molecule Infiltration
   for Improved Efficiency of Perovskite Solar Cells
SO IEEE PHOTONICS JOURNAL
AB Surface morphology of perovskite film is critical for highly efficient perovskite-based solar cells. The solution processed perovskite films tend to have voids and pin-holes between the crystals, which has been cited as very detrimental to device performance. The voids and pin-holes not only cause electrical shorting but deleteriously impact charge dissociation/transport/recombination because of the defects existed on the surface and grain boundaries of the perovskite films as well. Here, we demonstrate passivation of the perovskite surface and grain boundaries by small molecules through infiltration of subphthalo-cyanines (SubPc) into the perovskite film. Reduced surface defects have been obtained, which was verified by XRD and time-resolved dynamics measurements. As a result, the power conversion efficiency for the solution-processed planar heterojunction solar cells has been enhanced from 9.96% for the contrastive perovskite solar cells to 13.6% for the SubPc passivated perovskite solar cells.
PD OCT
PY 2016
VL 8
IS 5
AR 6804807
DI 10.1109/JPHOT.2016.2608619
UT WOS:000384589600051
ER

PT J
TI Full-scale chemical and field-effect passivation: 21.52% efficiency of
   stable MAPbI3 solar cells via benzenamine modification
SO NANO RESEARCH
